Repository: AravindanIITM18/MaterialsDataExtraction

File: Table Extraction/Property extraction pipeline/Review Article 2/r2_dois/10.1016.j.actamat.2018.05.013/tables/Table 1.csv
Materials,Temp.(K),YS(MPa),UTS(MPa),Elongation (%)
FeCoCrNi,77,480,1725,55
FeCoCrNi,293,260,980,45
FeCoCrNiMo0.23,77,602,1863,51
FeCoCrNiMo0.23,293,360,1238,48
CrCoNi [23],77,560,1625,44
CrCoNi [23],293,360,750,30
CrMnFeCoNi [6],77,460,1060,60
CrMnFeCoNi [6],293,265,600,45

File: Table Extraction/Property extraction pipeline/Review Article 2/r2_dois/10.1016.j.actamat.2018.05.013/tables/Table 2.csv
Temp.(K),a(nm),E111 (GPa),E200 (GPa),E220 (GPa),E311 (GPa),ERietveld (GPa),V111,V200,V220,V311,VRietveld
77,0.3563,146.3,97.0,191.6,214.0,229,0.138,0.232,0.168,0.234,0.20
293,0.3604,136.6,98.0,175.0,237.2,190,0.198,0.349,0.348,0.321,0.27

File: Table Extraction/Property extraction pipeline/Review Article 2/r2_dois/10.1016.j.actamat.2018.05.013/tables/Table 3.csv
,FeCoCrNi,FeCoCrNi,FeCoCrNiMo0.23,FeCoCrNiMo0.23
Temperature (K),77,293,77,293
SFE (mJ/m2),13,32.5,10,19
Twinning Stress (MPa),635 +- 30,730 +- 30,-,-
