Repository: AravindanIITM18/MaterialsDataExtraction

File: Table Extraction/Property extraction pipeline/Review Article 2/r2_dois/10.1016.j.jallcom.2013.12.210/tables/Table 1.csv
"Element, at.%","Element, at.%",Co,Cr,Fe,Ni,Mn,V
CoCrFeNi,CoCrFeNi,CoCrFeNi,CoCrFeNi,CoCrFeNi,CoCrFeNi,CoCrFeNi,CoCrFeNi
1,Grains,24.7,25.3,25.2,24.8,-,-
,,,,,,,
CoCrFeNiMn,CoCrFeNiMn,CoCrFeNiMn,CoCrFeNiMn,CoCrFeNiMn,CoCrFeNiMn,CoCrFeNiMn,CoCrFeNiMn
1,Dendrites,21.0,21.8,22.1,16.7,16.4,-
2,Interdendrites,16.8,17.0,16.7,22.9,26.6,-
,,,,,,,
CoCrFeNiV,CoCrFeNiV,CoCrFeNiV,CoCrFeNiV,CoCrFeNiV,CoCrFeNiV,CoCrFeNiV,CoCrFeNiV
1,Grain boundary phase,20.9,17.0,19.4,24.4,-,18.3
2,Grain interiors,18.9,22.1,20.0,17.8,-,21.2
,,,,,,,
CoCrFeNiMnV,CoCrFeNiMnV,CoCrFeNiMnV,CoCrFeNiMnV,CoCrFeNiMnV,CoCrFeNiMnV,CoCrFeNiMnV,CoCrFeNiMnV
1,Grain boundary phase,16.1,12.6,15.5,22.7,19.1,14.0
2,Grain interiors,16.3,18.0,17.4,15.6,15.5,17.2

File: Table Extraction/Property extraction pipeline/Review Article 2/r2_dois/10.1016.j.jallcom.2013.12.210/tables/Table 2.csv
"Element, at.%","Element, at.%","Element, at.%",Co,Cr,Fe,Ni,Mn,V
CoCrFeNi,CoCrFeNi,CoCrFeNi,CoCrFeNi,CoCrFeNi,CoCrFeNi,CoCrFeNi,CoCrFeNi,CoCrFeNi
1,Grains,FCC,25.0,24.6,25.1,25.3,-,-
,,,,,,,,
CoCrFeNiMn,CoCrFeNiMn,CoCrFeNiMn,CoCrFeNiMn,CoCrFeNiMn,CoCrFeNiMn,CoCrFeNiMn,CoCrFeNiMn,CoCrFeNiMn
1,Dendrites,FCC,20.1,22.8,21.7,17.6,17.9,-
2,Interdendrites,FCC,18.3,21.1,18.1,19.1,23.4,-
,,,,,,,,
CoCrFeNiV,CoCrFeNiV,CoCrFeNiV,CoCrFeNiV,CoCrFeNiV,CoCrFeNiV,CoCrFeNiV,CoCrFeNiV,CoCrFeNiV
1,Matrix,Tetragonal (D8b),18.4,24.9,19.1,15.2,-,22.3
2,Particles,FCC,20.7,17.8,21.2,23.1,-,17.2
,,,,,,,,
CoCrFeNiMnV,CoCrFeNiMnV,CoCrFeNiMnV,CoCrFeNiMnV,CoCrFeNiMnV,CoCrFeNiMnV,CoCrFeNiMnV,CoCrFeNiMnV,CoCrFeNiMnV
1,Matrix,Tetragonal (D8b),16.3,19.1,15.4,16.2,14.0,18.9
2,Particles,FCC,18.0,14.1,17.3,17.6,19.6,13.4

File: Table Extraction/Property extraction pipeline/Review Article 2/r2_dois/10.1016.j.jallcom.2013.12.210/tables/Table 3.csv
"Element, at.%","Element, at.%",Co,Cr,Fe,Ni,Mn,V
CoCrFeNi,CoCrFeNi,CoCrFeNi,CoCrFeNi,CoCrFeNi,CoCrFeNi,CoCrFeNi,CoCrFeNi
1,Grains,25.1,24.5,25.4,25.0,-,-
,,,,,,,
CoCrFeNiMn,CoCrFeNiMn,CoCrFeNiMn,CoCrFeNiMn,CoCrFeNiMn,CoCrFeNiMn,CoCrFeNiMn,CoCrFeNiMn
1,Grains,19.6,20.5,19.9,20.9,19.1,-
,,,,,,,
CoCrFeNiV,CoCrFeNiV,CoCrFeNiV,CoCrFeNiV,CoCrFeNiV,CoCrFeNiV,CoCrFeNiV,CoCrFeNiV
1,Matrix,19.3,24.1,19.4,15.3,-,21.9
2,Coarse particles,20.6,14.3,20.8,26.4,-,17.4
3,Fine particles,21.1,14.7,20.5,26.8,-,17.3
,,,,,,,
CoCrFeNiMnV,CoCrFeNiMnV,CoCrFeNiMnV,CoCrFeNiMnV,CoCrFeNiMnV,CoCrFeNiMnV,CoCrFeNiMnV,CoCrFeNiMnV
1,Matrix,16.7,20.0,16.6,13.5,14.6,18.6
2,Coarse particles,16.9,11.4,17.0,24.6,17.8,12.3
3,Fine particles,17.0,11.7,16.7,24.4,17.8,12.4

File: Table Extraction/Property extraction pipeline/Review Article 2/r2_dois/10.1016.j.jallcom.2013.12.210/tables/Table 7.csv
Element,Co,Cr,Fe,Ni,Mn,V
"Atomic radius, pm",125,128,126,124,127,134
"Shear Modulus, GPa",75,115,82,76,81,47
Pauling Electronegativity,1.88,1.66,1.83,1.91,1.55,1.63
VEC,9,6,8,10,7,5
"Tm , K",1768,2180,1811,1728,1519,2183
Crystal structure,"FCC (T >422degC), Hexagonal (T <422degC)",BCC,"BCC (T >1394degC), FCC (911degC< T <1394degC), BCC (T <911degC)",FCC,"BCC (T >1138degC), FCC (1087degC< T <1139degC), Complex Cubic (T <1138degC)",BCC
