Repository: AravindanIITM18/MaterialsDataExtraction

File: Table Extraction/Property extraction pipeline/Review Article 2/r2_dois/10.1016.j.jallcom.2016.11.188/tables/Table 1.csv
Metal,Mo,Nb,Ta,Ti,V,MoNbTaTiV (Calc/Exp)
C  a v e r     [at. %],19.12,20.18,21.02,21.32,18.35,-
C  d a     [at. %],22.39,20.49,26.67,16.2,14.24,-
C  i d r     [at. %],15.11,19.75,14.58,27.88,22.7,-
A,95.94,92.906,180.948,47.867,50.942,-
r  [  g / c  m 3   ],10.22,8.35,16.6,4.5,5.8,9.27/9.29
a  (A],3.1468,3.301,3.303,3.276,3.039,3.218/3.224
r  [A],1.4,1.47,1.47,1.47,1.35,1.43/-
T m    [degC],2623,2477,3017,1668,1910,2341/-
HV [Hv],156,135,89,99,64,109/443
s  0.2     [MPa],438,240,345,195,310,303/1400
V E C,6,5,5,4,5,5
kh or Dkh,2.16,1.6,1.5,1.54,1.63,0.028
G [GPa],123,59.5,64.7,37.3,46.6,65.6/-

File: Table Extraction/Property extraction pipeline/Review Article 2/r2_dois/10.1016.j.jallcom.2016.11.188/tables/Table 2.csv
Alloys,Phase,State,HV [Hv],HV [Hv],s  0.2     [MPa],s  0.2     [MPa],SDAS [mm],Size [mm],Ref.
Alloys,Phase,State,Exp.,Cal.,Exp.,Cal.,SDAS [mm],Size [mm],Ref.
MoNbTaTiV,BCC,As-cast,443,449,1400,1468,10-20,ph3 x 6,Present
MoNbTaV,BCC,As-cast,504,472,1525,1543,15-25,ph3 x 6,Ref. [17]
NbTaTiV,BCC,As-cast,298,282,965,921,10-20,ph3 x 6,Ref. [16]
NbTaVW,BCC,As-cast,493,532,1530,1737,10-20,ph3 x 6,Ref. [16]
NbTaTiVW,BCC,As-cast,447,513,1420,1678,10-20,ph3 x 6,Ref. [16]
MoNbTaW,BCC,As-cast,454,593,1058,1938,200*,ph3.6 x 5.4,"Refs. [4,13]"
MoNbTaVW,BCC,As-cast,535,655,1246,2142,80*,ph3.6 x 5.4,"Refs. [4,13]"
CrMoNbTaVW,BCC,As-cast,705,676,-,2208,10-20,-,Ref. [28]
HfMoTaTiZr,BCC,As-cast,542,574,1600,1877,20-30,ph3 x 6,Ref. [50]
HfMoNbTaTiZr,BCC,As-cast,505,506,1512,1656,20-30,ph3 x 6,Ref. [50]
HfNbTaTiVZr,BCC,As-cast,558,485,-,-,10-20,-,Ref. [29]
HfNbTaTiZr,BCC,As-cast,390,331,929,1080,100-200*,ph3.8 x 5.7,Ref. [19]
HfMoNbTiZr,BCC,As-cast,-,552,1719,1804,10-20,ph4 x 6,Ref. [51]
HfMoNbTiZr,BCC,Annealed,-,552,1575,1804,100-200*,ph4 x 6,Ref. [51]
NbTiVZr,BCC,Annealed,335,390,1105,1276,~ 600*,4.7 x 4.7 x 4.7,Ref. [49]
