Repository: AravindanIITM18/MaterialsDataExtraction

File: Table Extraction/Property extraction pipeline/Review Article 2/r2_dois/10.1016.j.matchar.2016.09.039/tables/Table 1.csv
Alloy,"Crystal lattice parameter, nm","Crystal lattice parameter, nm","Crystal lattice parameter, nm","Crystal lattice parameter, nm"
Alloy,bcc,C15 (fcc) Laves phase (ZrVCr-type),C14 (hcp) Laves phase (ZrCrAl-type),C14 (hcp) Laves phase (ZrAl2-type)
CrNbTiVZr (Al0),a=0.3294+-0.0007,a=0.7270+-0.0002,-,-
Al0.25CrNbTiVZr (Al0.25),a=0.3235+-0.0002,-,"a=0.5187+-0.0004, c=0.8465+-0.0004","a=0.5377+-0.0005, c=0.8947+-0.0004"
Al0.5CrNbTiVZr (Al0.5),a=0.3211+-0.0002,-,"a=0.5190+-0.0003, c=0.8480+-0.0004","a=0.5365+-0.0003, c=0.8926+-0.0003"
AlCrNbTiVZr (Al1),a=0.3202+-0.0002,-,"a=0.5187+-0.0005, c=0.8518+-0.0003","a=0.5322+-0.0002, c=0.8788+-0.0003"

File: Table Extraction/Property extraction pipeline/Review Article 2/r2_dois/10.1016.j.matchar.2016.09.039/tables/Table 3.csv
Alloy,Phase,Fraction,,"Composition, at. %","Composition, at. %","Composition, at. %","Composition, at. %","Composition, at. %"
Alloy,Phase,Fraction,Al,Cr,Nb,Ti,V,Zr
CrNbTiVZr,bcc_A2,0.73,-,8.2,18.6,23.5,24.9,24.8
CrNbTiVZr,fcc_C15,0.27,-,51.6,23.8,10.8,6.8,7.0
Al0.25CrNbTiVZr,bcc_A2,0.77,6.1,8.4,17.4,22.0,23.0,23.1
Al0.25CrNbTiVZr,fcc_C15,0.23,0.3,54.0,24.6,9.4,6.1,5.6
Al0.5CrNbTiVZr,bcc_A2,0.81,11.0,9.3,16.5,20.5,21.2,21.5
Al0.5CrNbTiVZr,fcc_C15,0.19,1.0,55.9,25.2,8.5,5.1,4.3
AlCrNbTiVZr,bcc_A2,0.90,18.0,12.3,15.8,17.5,18.2,18.2
AlCrNbTiVZr,fcc_C15,0.10,4.7,56.2,24.5,9.0,3.3,2.3

File: Table Extraction/Property extraction pipeline/Review Article 2/r2_dois/10.1016.j.matchar.2016.09.039/tables/Table 5.csv
Alloy,"Microhardness, HV"
CrNbTiVZr (Al0),520+-10
Al0.25CrNbTiVZr (Al0.25),650+-35
Al0.5CrNbTiVZr (Al0.5),660+-20
AlCrNbTiVZr (Al1),670+-20
