Repository: AravindanIITM18/MaterialsDataExtraction

File: Table Extraction/Property extraction pipeline/Review Article 2/r2_dois/10.1016.j.matdes.2017.08.022/tables/Table 1.csv
"Element, at.%",Ti,Zr,Hf,Ta
Large area of the matrix,29.98,28.25,28.75,13.03
Gray/dark lamellas,21.94+-0.32,28.41+-1.16,34.24+-1.28,15.41+-0.21
Lighter lamellas,26.33+-1.81,32.51+-3.33,30.48+-4.32,10.50+-1.02
Theoretical,28.33,28.33,28.33,15.01
Crystal structure at RT,HCP,HCP,HCP,BCC
Shear modulus (GPa),44,33,30,69
Melting point (K),1941,2128,2506,3290

File: Table Extraction/Property extraction pipeline/Review Article 2/r2_dois/10.1016.j.matdes.2017.08.022/tables/Table 2.csv
Type,Material,Compressive strength (MPa),Fracture strain (%)
Metal/metal fluoride,Al/PTFE [31],30,>70
Metal/metal oxides,Al/Fe2O3 [32],<100,-
Metal/metal,Al/Ni [7],225,5
Metal/metal,Al/Ta [7],450,3
Metal/metal,W/Zr [10],1860,1
Metallic composites,Hf/Al composite [11],522,1.2-1.5
