Repository: AravindanIITM18/MaterialsDataExtraction

File: Table Extraction/Property extraction pipeline/Review Article 2/r2_dois/10.1016.j.msea.2015.07.052/tables/Table 1.csv
Phases,Al,Ti,Fe,Co,Ni
Nominal composition,20,20,20,20,20
FCC,5.39+-0.61,8.92+-0.73,31.69+-0.90,26.85+-0.34,27.15+-1.41
BCC,19.98+-0.27,17.37+-2.56,12.31+-3.22,25.71+-0.42,24.63+-0.62
Particles,71.03+-1.38,23.13+-1.27,2.30+-0.72,2.24+-0.66,1.30+-0.57

File: Table Extraction/Property extraction pipeline/Review Article 2/r2_dois/10.1016.j.msea.2015.07.052/tables/Table 2.csv
Alloys,DH  mix  (kJmol-1),DS  mix  (JK-1 mol-1),T  m  (K),d (%),O,VEC,g
Al20Ti20Co20Ni20Fe20,-26.40,13.38,1634.95,6.85,0.83,6.8,1.018
