Repository: AravindanIITM18/MaterialsDataExtraction

File: Table Extraction/Property extraction pipeline/Review Article 2/r2_dois/10.1016.j.msea.2015.08.056/tables/Table 1.csv
Alloys,Milling time (h),Crystalline size (nm),Crystalline size (nm),Lattice strain (%),Lattice strain (%)
Alloys,Milling time (h),BCC,FCC,BCC,FCC
Al0.75FeNiCoCr,30,13,10,0.66,0.87
,50,10,7,0.90,1.28
,,,,,
Al0.75FeNiCr,45,14,11,0.57,0.88
,50,13,10,0.68,0.93
,,,,,
Al0.75FeNiCoCrTi0.25,30,13,10,0.67,0.90
,50,11,9,0.82,0.99

File: Table Extraction/Property extraction pipeline/Review Article 2/r2_dois/10.1016.j.msea.2015.08.056/tables/Table 2.csv
Alloys,Regions,Al,Fe,Ni,Cr,Co,Ti
Al0.75FeNiCrCo,Nominal composition,15.8,21.1,21.1,21,21,-
,1,14.2,25.1,15.9,22.2,22.6,-
,2,31.9,14.6,26.7,9.7,17.1,-
,FCC,5.1+-0.7,26.1+-1.7,20.2+-1.2,23.2+-1.2,25.4+-1.1,
,BCC,27.1+-2.2,12.4+-2.0,36.9+-1.6,5.6+-0.5,17.9+-1.3,
,,,,,,,
Al0.75FeNiCr,Nominal composition,20,26.6,26.7,26.7,-,-
,3,13.5,33.9,23.9,28.7,-,-
,4,34.6,19.2,28.1,18.1,-,-
,,,,,,,
Al0.75FeNiCrCoTi0.25,Nominal composition,15,20,20,20,20,5
,5,7.9,23.6,19.7,22.8,21.8,4.18
,6,19.3,19.2,19.3,18.0,18.7,5.5

File: Table Extraction/Property extraction pipeline/Review Article 2/r2_dois/10.1016.j.msea.2015.08.056/tables/Table 4.csv
Alloys,DH  mix  (kJmol-1),DS  mix  (JK-1 mol-1),T  m  (K),d (%),O,VEC
Al0.75NiFeCrCo,-10.88,13.32,1708,4.73,1.76,7.42
Al0.75NiFeCr,-12.09,11.47,1704,5.11,1.36,7.00
Al0.75NiFeCrCoTi0.25,-14.22,14.32,1723,5.62,1.46,7.25
