Repository: AravindanIITM18/MaterialsDataExtraction

File: Table Extraction/Property extraction pipeline/articles_16_march2/articles_16_march2/10.1016.j.intermet.2010.03.030/processing_log.txt

Table Table 1:
Input Table:
Unnamed: 0,Unnamed: 1,Cu (%),Co (%),Cr (%),Fe (%),Ni (%),Unnamed: 7,Unnamed: 8,Cu (%).1,Co (%).1,Cr (%).1,Fe (%).1,Ni (%).1

as-cast,ID,68,7,8,7,10,650 degC,ID,72,6,6,6,9

as-cast,DR,10,22,24,22,22,650 degC,DR,13,21,24,22,19

350 degC,ID,71,6,6,6,11,800 degC,ID,72,6,5,6,9

350 degC,DR,10,23,23,23,21,800 degC,DR,15,19,27,20,20

500 degC,ID,70,7,6,7,11,950 degC,ID,73,6,5,6,9

500 degC,DR,9,25,22,23,20,950 degC,DR,8,23,22,23,22


Retrieved Properties: Fatigue, Crystal Structure, Crystallinity, Compression, Composition, Friction, Hardness, Magnetism, Entropy, Creep
Final Output:
Alloy,Processing condition,Testing condition,Property,Value,Unit
Cu0.5CoCrFeNi,as-cast; ID,-,Chemical Composition,Cu: 68; Co: 7; Cr: 8; Fe: 7; Ni: 10,at%
Cu0.5CoCrFeNi,as-cast; DR,-,Chemical Composition,Cu: 10; Co: 22; Cr: 24; Fe: 22; Ni: 22,at%
Cu0.5CoCrFeNi,350 degC; ID,-,Chemical Composition,Cu: 71; Co: 6; Cr: 6; Fe: 6; Ni: 11,at%
Cu0.5CoCrFeNi,350 degC; DR,-,Chemical Composition,Cu: 10; Co: 23; Cr: 23; Fe: 23; Ni: 21,at%
Cu0.5CoCrFeNi,500 degC; ID,-,Chemical Composition,Cu: 70; Co: 7; Cr: 6; Fe: 7; Ni: 11,at%
Cu0.5CoCrFeNi,500 degC; DR,-,Chemical Composition,Cu: 9; Co: 25; Cr: 22; Fe: 23; Ni: 20,at%
Cu0.5CoCrFeNi,650 degC; ID,-,Chemical Composition,Cu: 72; Co: 6; Cr: 6; Fe: 6; Ni: 9,at%
Cu0.5CoCrFeNi,650 degC; DR,-,Chemical Composition,Cu: 13; Co: 21; Cr: 24; Fe: 22; Ni: 19,at%
Cu0.5CoCrFeNi,800 degC; ID,-,Chemical Composition,Cu: 72; Co: 6; Cr: 5; Fe: 6; Ni: 9,at%
Cu0.5CoCrFeNi,800 degC; DR,-,Chemical Composition,Cu: 15; Co: 19; Cr: 27; Fe: 20; Ni: 20,at%
Cu0.5CoCrFeNi,950 degC; ID,-,Chemical Composition,Cu: 73; Co: 6; Cr: 5; Fe: 6; Ni: 9,at%
Cu0.5CoCrFeNi,950 degC; DR,-,Chemical Composition,Cu: 8; Co: 23; Cr: 22; Fe: 23; Ni: 22,at%

Table Table 2:
Input Table:
Unnamed: 0,Unnamed: 1,Cu (%),Co (%),Cr (%),Fe (%),Ni (%)

1100 degC,ID,62,9,10,8,8

1100 degC,DR,28,23,24,20,8

1100 degC,CP,4,20,35,27,3

1250 degC,ID,66,9,10,9,6

1250 degC,DR,23,24,24,21,8

1250 degC,CP,5,6,82,5,2

1350 degC,ID,67,9,10,8,5

1350 degC,DR,22,23,23,22,9

1350 degC,CP,5,6,80,5,4


Retrieved Properties: Fatigue, Crystal Structure, Crystallinity, Compression, Composition, Friction, Hardness, Magnetism, Entropy, Creep
Final Output:
Alloy,Processing condition,Testing condition,Property,Value,Unit
Cu0.5CoCrFeNi,ID,Aging temperature: 1100 degC,Chemical Composition,Cu: 62; Co: 9; Cr: 10; Fe: 8; Ni: 8,at%
Cu0.5CoCrFeNi,DR,Aging temperature: 1100 degC,Chemical Composition,Cu: 28; Co: 23; Cr: 24; Fe: 20; Ni: 8,at%
Cu0.5CoCrFeNi,CP,Aging temperature: 1100 degC,Chemical Composition,Cu: 4; Co: 20; Cr: 35; Fe: 27; Ni: 3,at%
Cu0.5CoCrFeNi,ID,Aging temperature: 1250 degC,Chemical Composition,Cu: 66; Co: 9; Cr: 10; Fe: 9; Ni: 6,at%
Cu0.5CoCrFeNi,DR,Aging temperature: 1250 degC,Chemical Composition,Cu: 23; Co: 24; Cr: 24; Fe: 21; Ni: 8,at%
Cu0.5CoCrFeNi,CP,Aging temperature: 1250 degC,Chemical Composition,Cu: 5; Co: 6; Cr: 82; Fe: 5; Ni: 2,at%
Cu0.5CoCrFeNi,ID,Aging temperature: 1350 degC,Chemical Composition,Cu: 67; Co: 9; Cr: 10; Fe: 8; Ni: 5,at%
Cu0.5CoCrFeNi,DR,Aging temperature: 1350 degC,Chemical Composition,Cu: 22; Co: 23; Cr: 23; Fe: 22; Ni: 9,at%
Cu0.5CoCrFeNi,CP,Aging temperature: 1350 degC,Chemical Composition,Cu: 5; Co: 6; Cr: 80; Fe: 5; Ni: 4,at%

Table Table 3:
Input Table:
Unnamed: 0,E corr (VSCE),i corr (A cm-2),E pit (VSCE)

304 L,-0.2,1.29 x 10-9,0.35

As-cast,-0.28,2.03 x 10-9,0.07

350 degC,-0.51,3.91 x 10-8,0.06

500 degC,-0.42,1.17 x 10-7,0.06

650 degC,-0.49,2.11 x 10-8,0.02

800 degC,-0.29,1.71 x 10-8,0.01

950 degC,-0.43,1.10 x 10-7,0.03

1100 degC,-0.4,1.41 x 10-7,0.05

1250 degC,-0.27,5.13 x 10-9,0.04

1350 degC,-0.41,4.58 x 10-8,0.05


Retrieved Properties: Pitting Potential, Pitting Resistance, Elastic Moduli, Breakdown Potential, Critical Current Density for Passivation, Elasticity, Corrosion Resistance, Corrosion Potential, Corrosion Current Density
Final Output:
Alloy,Processing condition,Testing condition,Property,Value,Unit
Cu0.5CoCrFeNi,As-cast,3.5% NaCl solution at 25 degC,Corrosion Potential,-0.28,VSCE
Cu0.5CoCrFeNi,As-cast,3.5% NaCl solution at 25 degC,Corrosion Current Density,2.03 x 10-9,A cm-2
Cu0.5CoCrFeNi,As-cast,3.5% NaCl solution at 25 degC,Pitting Potential,0.07,VSCE
Cu0.5CoCrFeNi,350 degC,3.5% NaCl solution at 25 degC,Corrosion Potential,-0.51,VSCE
Cu0.5CoCrFeNi,350 degC,3.5% NaCl solution at 25 degC,Corrosion Current Density,3.91 x 10-8,A cm-2
Cu0.5CoCrFeNi,350 degC,3.5% NaCl solution at 25 degC,Pitting Potential,0.06,VSCE
Cu0.5CoCrFeNi,500 degC,3.5% NaCl solution at 25 degC,Corrosion Potential,-0.42,VSCE
Cu0.5CoCrFeNi,500 degC,3.5% NaCl solution at 25 degC,Corrosion Current Density,1.17 x 10-7,A cm-2
Cu0.5CoCrFeNi,500 degC,3.5% NaCl solution at 25 degC,Pitting Potential,0.06,VSCE
Cu0.5CoCrFeNi,650 degC,3.5% NaCl solution at 25 degC,Corrosion Potential,-0.49,VSCE
Cu0.5CoCrFeNi,650 degC,3.5% NaCl solution at 25 degC,Corrosion Current Density,2.11 x 10-8,A cm-2
Cu0.5CoCrFeNi,650 degC,3.5% NaCl solution at 25 degC,Pitting Potential,0.02,VSCE
Cu0.5CoCrFeNi,800 degC,3.5% NaCl solution at 25 degC,Corrosion Potential,-0.29,VSCE
Cu0.5CoCrFeNi,800 degC,3.5% NaCl solution at 25 degC,Corrosion Current Density,1.71 x 10-8,A cm-2
Cu0.5CoCrFeNi,800 degC,3.5% NaCl solution at 25 degC,Pitting Potential,0.01,VSCE
Cu0.5CoCrFeNi,950 degC,3.5% NaCl solution at 25 degC,Corrosion Potential,-0.43,VSCE
Cu0.5CoCrFeNi,950 degC,3.5% NaCl solution at 25 degC,Corrosion Current Density,1.10 x 10-7,A cm-2
Cu0.5CoCrFeNi,950 degC,3.5% NaCl solution at 25 degC,Pitting Potential,0.03,VSCE
Cu0.5CoCrFeNi,1100 degC,3.5% NaCl solution at 25 degC,Corrosion Potential,-0.4,VSCE
Cu0.5CoCrFeNi,1100 degC,3.5% NaCl solution at 25 degC,Corrosion Current Density,1.41 x 10-7,A cm-2
Cu0.5CoCrFeNi,1100 degC,3.5% NaCl solution at 25 degC,Pitting Potential,0.05,VSCE
Cu0.5CoCrFeNi,1250 degC,3.5% NaCl solution at 25 degC,Corrosion Potential,-0.27,VSCE
Cu0.5CoCrFeNi,1250 degC,3.5% NaCl solution at 25 degC,Corrosion Current Density,5.13 x 10-9,A cm-2
Cu0.5CoCrFeNi,1250 degC,3.5% NaCl solution at 25 degC,Pitting Potential,0.04,VSCE
Cu0.5CoCrFeNi,1350 degC,3.5% NaCl solution at 25 degC,Corrosion Potential,-0.41,VSCE
Cu0.5CoCrFeNi,1350 degC,3.5% NaCl solution at 25 degC,Corrosion Current Density,4.58 x 10-8,A cm-2
Cu0.5CoCrFeNi,1350 degC,3.5% NaCl solution at 25 degC,Pitting Potential,0.05,VSCE

File: Table Extraction/Property extraction pipeline/articles_16_march2/articles_16_march2/10.1016.j.intermet.2011.10.010/processing_log.txt

Table Table 1:
Input Table:
Alloy,Zone,Co,Cr,Fe,Ni,Ti

Alloy,Nominal,20.0,20.0,20.0,20.0,20.0

As-cast CoCrFeNiTi,Dendrite,19.4,27.48,23.69,14.44,14.99

As-cast CoCrFeNiTi,Interdendrite,21.67,12.41,17.76,23.36,24.78

As-annealed CoCrFeNiTi,Dendrite,22.58,24.56,24.39,20.85,7.62

As-annealed CoCrFeNiTi,Interdendrite,22.44,20.75,19.41,21.1,16.3


Retrieved Properties: Fatigue, Crystal Structure, Crystallinity, Compression, Composition, Friction, Hardness, Magnetism, Entropy, Creep
Final Output:
Alloy,Processing condition,Testing condition,Property,Value,Unit
CoCrFeNiTi,As-cast,Dendrite,Chemical Composition,Co: 19.4; Cr: 27.48; Fe: 23.69; Ni: 14.44; Ti: 14.99,wt%
CoCrFeNiTi,As-cast,Interdendrite,Chemical Composition,Co: 21.67; Cr: 12.41; Fe: 17.76; Ni: 23.36; Ti: 24.78,wt%
CoCrFeNiTi,As-annealed,Dendrite,Chemical Composition,Co: 22.58; Cr: 24.56; Fe: 24.39; Ni: 20.85; Ti: 7.62,wt%
CoCrFeNiTi,As-annealed,Interdendrite,Chemical Composition,Co: 22.44; Cr: 20.75; Fe: 19.41; Ni: 21.1; Ti: 16.3,wt%

Table Table 2:
Input Table:
Alloy,Zone,Co,Cr,Fe,Ni,Ti,Al

Al0.5,Nominal,18.2,18.2,18.2,18.2,18.2,9.0

Al0.5,E(A),13.62,36.18,26.93,10.45,8.64,3.04

Al0.5,Dendrite,24.66,5.13,9.82,26.62,20.36,12.62

Al0.5,Interdendrite,15.55,27.58,31.63,10.78,12.75,1.97

Al1.0,Nominal,16.6,16.6,16.7,16.7,16.7,16.7

Al1.0,E(A),14.71,33.52,27.39,12.53,8.54,6.36

Al1.0,Dendrite,21.91,13.08,14.44,22.47,17.51,20.31

Al1.0,Interdendrite,16.41,24.92,29.33,14.11,13.25,5.24

Al1.5,Nominal,15.4,15.4,15.4,15.4,15.4,23.0

Al1.5,Dendrite,22.87,9.49,14.44,22.51,17.4,24.55

Al1.5,Interdendrite,15.9,23.27,22.18,15.12,14.2,13.89

Al2.0,Nominal,14.3,14.3,14.3,14.3,14.3,28.5

Al2.0,Dendrite,17.64,9.63,11.84,18.81,17.29,30.63

Al2.0,Interdendrite,8.75,42.89,28.87,4.79,5.13,11.21


Retrieved Properties: Fatigue, Crystal Structure, Crystallinity, Compression, Composition, Friction, Hardness, Magnetism, Entropy, Creep
Final Output:
Alloy,Processing condition,Testing condition,Property,Value,Unit
CoCrFeNiTiAl0.5,-,Nominal,Chemical Composition,Co: 18.2; Cr: 18.2; Fe: 18.2; Ni: 18.2; Ti: 18.2; Al: 9.0,at%
CoCrFeNiTiAl0.5,-,E(A),Chemical Composition,Co: 13.62; Cr: 36.18; Fe: 26.93; Ni: 10.45; Ti: 8.64; Al: 3.04,at%
CoCrFeNiTiAl0.5,-,Dendrite,Chemical Composition,Co: 24.66; Cr: 5.13; Fe: 9.82; Ni: 26.62; Ti: 20.36; Al: 12.62,at%
CoCrFeNiTiAl0.5,-,Interdendrite,Chemical Composition,Co: 15.55; Cr: 27.58; Fe: 31.63; Ni: 10.78; Ti: 12.75; Al: 1.97,at%
CoCrFeNiTiAl1.0,-,Nominal,Chemical Composition,Co: 16.6; Cr: 16.6; Fe: 16.7; Ni: 16.7; Ti: 16.7; Al: 16.7,at%
CoCrFeNiTiAl1.0,-,E(A),Chemical Composition,Co: 14.71; Cr: 33.52; Fe: 27.39; Ni: 12.53; Ti: 8.54; Al: 6.36,at%
CoCrFeNiTiAl1.0,-,Dendrite,Chemical Composition,Co: 21.91; Cr: 13.08; Fe: 14.44; Ni: 22.47; Ti: 17.51; Al: 20.31,at%
CoCrFeNiTiAl1.0,-,Interdendrite,Chemical Composition,Co: 16.41; Cr: 24.92; Fe: 29.33; Ni: 14.11; Ti: 13.25; Al: 5.24,at%
CoCrFeNiTiAl1.5,-,Nominal,Chemical Composition,Co: 15.4; Cr: 15.4; Fe: 15.4; Ni: 15.4; Ti: 15.4; Al: 23.0,at%
CoCrFeNiTiAl1.5,-,Dendrite,Chemical Composition,Co: 22.87; Cr: 9.49; Fe: 14.44; Ni: 22.51; Ti: 17.4; Al: 24.55,at%
CoCrFeNiTiAl1.5,-,Interdendrite,Chemical Composition,Co: 15.9; Cr: 23.27; Fe: 22.18; Ni: 15.12; Ti: 14.2; Al: 13.89,at%
CoCrFeNiTiAl2.0,-,Nominal,Chemical Composition,Co: 14.3; Cr: 14.3; Fe: 14.3; Ni: 14.3; Ti: 14.3; Al: 28.5,at%
CoCrFeNiTiAl2.0,-,Dendrite,Chemical Composition,Co: 17.64; Cr: 9.63; Fe: 11.84; Ni: 18.81; Ti: 17.29; Al: 30.63,at%
CoCrFeNiTiAl2.0,-,Interdendrite,Chemical Composition,Co: 8.75; Cr: 42.89; Fe: 28.87; Ni: 4.79; Ti: 5.13; Al: 11.21,at%

Table Table 3:
Input Table:
Alloy,Zone,Co,Cr,Fe,Ni,Ti,Al

Al0.5,Nominal,18.2,18.2,18.2,18.2,18.2,9.0

Al0.5,Dendrite,20.55,5.16,9.83,26.8,20.35,12.77

Al0.5,Interdendrite,13.28,36.3,33.86,7.1,7.99,0.67

Al1.0,Nominal,16.6,16.6,16.7,16.7,16.7,16.7

Al1.0,Dendrite,24.25,5.66,10.13,26.35,20.62,18.46

Al1.0,Interdendrite,15.55,29.74,33.05,10.02,10.27,6.05

Al1.5,Nominal,15.4,15.4,15.4,15.4,15.4,23.0

Al1.5,Dendrite,26.06,6.31,10.99,23.84,18.11,25.36

Al1.5,Interdendrite,14.98,26.31,23.14,13.97,13.01,9.73

Al2.0,Nominal,14.3,14.3,14.3,14.3,14.3,28.5

Al2.0,Dendrite,18.96,7.99,12.45,20.67,12.26,27.67

Al2.0,Interdendrite,9.35,41.31,28.15,5.57,5.28,10.34


Retrieved Properties: Fatigue, Crystal Structure, Crystallinity, Compression, Composition, Friction, Hardness, Magnetism, Entropy, Creep
Final Output:
Alloy,Processing condition,Testing condition,Property,Value,Unit
CoCrFeNiTiAl0.5,-,Nominal,Chemical Composition,Co: 18.2; Cr: 18.2; Fe: 18.2; Ni: 18.2; Ti: 18.2; Al: 9.0,at%
CoCrFeNiTiAl0.5,-,Dendrite,Chemical Composition,Co: 20.55; Cr: 5.16; Fe: 9.83; Ni: 26.8; Ti: 20.35; Al: 12.77,at%
CoCrFeNiTiAl0.5,-,Interdendrite,Chemical Composition,Co: 13.28; Cr: 36.3; Fe: 33.86; Ni: 7.1; Ti: 7.99; Al: 0.67,at%
CoCrFeNiTiAl1.0,-,Nominal,Chemical Composition,Co: 16.6; Cr: 16.6; Fe: 16.7; Ni: 16.7; Ti: 16.7; Al: 16.7,at%
CoCrFeNiTiAl1.0,-,Dendrite,Chemical Composition,Co: 24.25; Cr: 5.66; Fe: 10.13; Ni: 26.35; Ti: 20.62; Al: 18.46,at%
CoCrFeNiTiAl1.0,-,Interdendrite,Chemical Composition,Co: 15.55; Cr: 29.74; Fe: 33.05; Ni: 10.02; Ti: 10.27; Al: 6.05,at%
CoCrFeNiTiAl1.5,-,Nominal,Chemical Composition,Co: 15.4; Cr: 15.4; Fe: 15.4; Ni: 15.4; Ti: 15.4; Al: 23.0,at%
CoCrFeNiTiAl1.5,-,Dendrite,Chemical Composition,Co: 26.06; Cr: 6.31; Fe: 10.99; Ni: 23.84; Ti: 18.11; Al: 25.36,at%
CoCrFeNiTiAl1.5,-,Interdendrite,Chemical Composition,Co: 14.98; Cr: 26.31; Fe: 23.14; Ni: 13.97; Ti: 13.01; Al: 9.73,at%
CoCrFeNiTiAl2.0,-,Nominal,Chemical Composition,Co: 14.3; Cr: 14.3; Fe: 14.3; Ni: 14.3; Ti: 14.3; Al: 28.5,at%
CoCrFeNiTiAl2.0,-,Dendrite,Chemical Composition,Co: 18.96; Cr: 7.99; Fe: 12.45; Ni: 20.67; Ti: 12.26; Al: 27.67,at%
CoCrFeNiTiAl2.0,-,Interdendrite,Chemical Composition,Co: 9.35; Cr: 41.31; Fe: 28.15; Ni: 5.57; Ti: 5.28; Al: 10.34,at%

Table Table 4:
Input Table:
Alloy system,Hmix (KJ/mol),d,Smix (J/K*mol),Phase composition

CoCrFeNiCu,3.2,1.09,13.38,Ss

CoCrFeNiAl,-12.32,5.25,13.38,Ss + IC

CoCrFeNiMn,-4.8,0.924,13.38,Ss

CoCrFeNiTi,-16.16,6.42,13.38,Ss + IC

CrFeNiCuAl,-4.64,5.98,13.38,Ss + IC

CoCrFeNiV,-8.8,2.77,13.38,Ss

CoCrFeNiCuAl,-4.78,4.82,14.9,Ss + IC

CoCrFeNiTiAl,-20.44,6.57,14.9,Ss + IC

CoCrFeNiMnAl,-11.89,4.92,14.9,Ss + IC

CoCrFeNiCuAlTi,-13.8,6.23,16.18,Ss + IC

CoCrFeNiCuAlMn,-5.5,4.32,16.18,Ss + IC

CoCrFeNiCuAlMnTiV,-12.59,5.75,18.27,Ss + IC


Retrieved Properties: Mixing Entropy, Mixing Enthalpy, H Pick-up, Composition, Diffusion, Elasticity, Ductility
Final Output:
Alloy,Processing condition,Testing condition,Property,Value,Unit
CoCrFeNiCu,-,-,Mixing Enthalpy,3.2,KJ/mol
CoCrFeNiCu,-,-,Mixing Entropy,13.38,J/K*mol
CoCrFeNiAl,-,-,Mixing Enthalpy,-12.32,KJ/mol
CoCrFeNiAl,-,-,Mixing Entropy,13.38,J/K*mol
CoCrFeNiMn,-,-,Mixing Enthalpy,-4.8,KJ/mol
CoCrFeNiMn,-,-,Mixing Entropy,13.38,J/K*mol
CoCrFeNiTi,-,-,Mixing Enthalpy,-16.16,KJ/mol
CoCrFeNiTi,-,-,Mixing Entropy,13.38,J/K*mol
CrFeNiCuAl,-,-,Mixing Enthalpy,-4.64,KJ/mol
CrFeNiCuAl,-,-,Mixing Entropy,13.38,J/K*mol
CoCrFeNiV,-,-,Mixing Enthalpy,-8.8,KJ/mol
CoCrFeNiV,-,-,Mixing Entropy,13.38,J/K*mol
CoCrFeNiCuAl,-,-,Mixing Enthalpy,-4.78,KJ/mol
CoCrFeNiCuAl,-,-,Mixing Entropy,14.9,J/K*mol
CoCrFeNiTiAl,-,-,Mixing Enthalpy,-20.44,KJ/mol
CoCrFeNiTiAl,-,-,Mixing Entropy,14.9,J/K*mol
CoCrFeNiMnAl,-,-,Mixing Enthalpy,-11.89,KJ/mol
CoCrFeNiMnAl,-,-,Mixing Entropy,14.9,J/K*mol
CoCrFeNiCuAlTi,-,-,Mixing Enthalpy,-13.8,KJ/mol
CoCrFeNiCuAlTi,-,-,Mixing Entropy,16.18,J/K*mol
CoCrFeNiCuAlMn,-,-,Mixing Enthalpy,-5.5,KJ/mol
CoCrFeNiCuAlMn,-,-,Mixing Entropy,16.18,J/K*mol
CoCrFeNiCuAlMnTiV,-,-,Mixing Enthalpy,-12.59,KJ/mol
CoCrFeNiCuAlMnTiV,-,-,Mixing Entropy,18.27,J/K*mol

File: Table Extraction/Property extraction pipeline/articles_16_march2/articles_16_march2/10.1016.j.intermet.2013.10.024/processing_log.txt

Table Table 1:
Input Table:
Alloy,Phase stability information obtained from phase diagrams,Homogenization temperature used in this study (degC),Phases present after homogenization (experimentally determined)

FeNiCoCrMn,nan,1200,FCC (single-phase)

FeNiCoCr,nan,1200,FCC (single-phase)

FeNiCoMn,nan,1100,FCC (single-phase)

FeNiCrMn,nan,1100,Multi-phase

FeCoCrMn,nan,1100,Multi-phase

NICoCrMn,nan,1100,FCC (single-phase)

FeNiCo,600-800 degC: FCC;500-600 degC: FCC + BCC,1200,FCC (single-phase)

FeNiCr,927-1400 degC: FCC;300-927 degC: FCC + BCC,1200,FCC (single-phase)

FeNiMn,400 degC: MnNi rt;25 degC: (Fe) rt + s phase,1100,FCC (single-phase)

FeCoCr,1200-1400 degC: FCC + BCC; 1100 degC: FCC/FCC + BCC boundary;700-1000 degC: FCC + s phase,X,X

FeCoMn,600-1200 degC: FCC;400 degC: FCC + BCC300 degC: BCC + b-Mn;25 degC: FCC1+FCC2,1200,Multi-phase

FeCrMn,1200 degC: BCC;750-1000 degC: s phase;700 degC: s phase + Cr0.25Mn0.45Fe0.30 25 degC: BCC + s phase,X,X

NiCoCr,927-1227 degC: FCC,1200,FCC (single-phase)

NiCoMn,25 degC: FCC,1100,FCC (single-phase)

NiCrMn,650-952 degC: FCC + BCC;25 degC: FCC + s phase,1050,Multi-phase

CoCrMn,25 degC: (Co) rt + s phase + CrMn3 rt,1100,Multi-phase

FeNi,360-1440 degC: FCC;347-360 degC: FCC + FeNi3 rt;200-347 degC: (Fe) rt + FeNi3 rt,1200,FCC (single-phase)

FeCo,985-1490 degC: FCC;730-985 degC: BCC;below 730 degC: B2,X,X

FeCr,830-1600 degC: BCC;700-830 degC: s phase + BCC;540-700 degC: s phase;0-540 degC: s phase + BCC,X,X

FeMn,510-1310 degC: FCC;250-510 degC: FCC + (Mn)rt;0-250 degC: (Fe) rt + (Mn)rt,1200,Multi-phase

NiCo,0-1480 degC: FCC;,1200,FCC (single-phase)

NiCr,0-1346 degC: FCC + BCC,X,X

NiMn,890-1040 degC: FCC;760-890 degC: FCC + B2;720-760 degC: L10 + B2;80-720 degC: L10,980,Multi-phase

CoCr,1282-1400 degC: FCC + BCC;998-1282 degC: FCC + s phase;600-998 degC: (Co)rt + s phase,X,X

CoMn,710-1180 degC: FCC;545-710 degC: FCC + (bMn);300-545 degC: MnCo rt,1100,Multi-phase

CrMn,890-1440 degC: BCC;400-890 degC: BCC + Cr2Mn3 ht,X,X


Retrieved Properties: Decomposition Temperature, Phase Transition, Phase Transition Temperature, Transformation Temperatures, Elastic Moduli, Mixing Enthalpy, A2 Phase Size, Phase Transition Temperatures, Elasticity, Magnetism
Final Output:
-

Table Table 2:
Input Table:
Alloy,Melting temperature (degC)

FeNiCoCr,1422

FeNiCo,1451

FeNiCr,1391

NiCoCr,1417

FeNi,1430

NiCo,1462

Ni,1455


Retrieved Properties: Latent Heat, Melting Point, Glass Transition Temperature
Final Output:
Alloy,Processing condition,Testing condition,Property,Value,Unit
FeNiCoCr,-,-,Melting Point,1422,°C
FeNiCo,-,-,Melting Point,1451,°C
FeNiCr,-,-,Melting Point,1391,°C
NiCoCr,-,-,Melting Point,1417,°C
FeNi,-,-,Melting Point,1430,°C
NiCo,-,-,Melting Point,1462,°C
Ni,-,-,Melting Point,1455,°C

Table Table 3:
Input Table:
Alloy,"Hall-Petch intercept, H o (HV)",Hall-Petch slope k H (HV mm-2)

FeNiCoCr,118.0,165.5

FeNiCo,97.3,131.1

NiCoCr,146.5,197.3

FeNi,104.7,113.4

NiCo,62.2,167.1

Ni,68.6,34.3


Retrieved Properties: Hall Coefficient, Tafel Slope, Tafel Slopes, Hall Measurement, Hall-Petch Coefficient
Final Output:
Alloy,Processing condition,Testing condition,Property,Value,Unit
FeNiCoCr,-,-,Hall-Petch Coefficient,165.5,HV mm-2
FeNiCo,-,-,Hall-Petch Coefficient,131.1,HV mm-2
NiCoCr,-,-,Hall-Petch Coefficient,197.3,HV mm-2
FeNi,-,-,Hall-Petch Coefficient,113.4,HV mm-2
NiCo,-,-,Hall-Petch Coefficient,167.1,HV mm-2
Ni,-,-,Hall-Petch Coefficient,34.3,HV mm-2

File: Table Extraction/Property extraction pipeline/articles_16_march2/articles_16_march2/10.1016.j.intermet.2015.01.004/processing_log.txt

Table Table 1:
Input Table:
"Element (atom size, melting point)",Co,Cr,Fe,Ni,Nb

"Co (0.1251 nm, 1495 degC)",-,-4,-1,0,-25

"Cr (0.1249 nm, 1857 degC)",-,-,-1,-7,-7

"Fe (0.1241 nm, 1535 degC)",-,-,-,-2,-16

"Ni (0.1246 nm, 1453 degC)",-,-,-,-,-30

"Nb (0.1429 nm, 1950 degC)",-,-,-,-,-


Retrieved Properties: Melting Point, Mixing Entropy, Particle Size, Mixing Enthalpy, Curie Temperature, Formation Enthalpy, Latent Heat, Atomic Size, Atomic Radius
Final Output:
Alloy,Processing condition,Testing condition,Property,Value,Unit
Co-Cr,-,-,Mixing Enthalpy,-4,kJ/mol
Co-Fe,-,-,Mixing Enthalpy,-1,kJ/mol
Co-Ni,-,-,Mixing Enthalpy,0,kJ/mol
Co-Nb,-,-,Mixing Enthalpy,-25,kJ/mol
Cr-Fe,-,-,Mixing Enthalpy,-1,kJ/mol
Cr-Ni,-,-,Mixing Enthalpy,-7,kJ/mol
Cr-Nb,-,-,Mixing Enthalpy,-7,kJ/mol
Fe-Ni,-,-,Mixing Enthalpy,-2,kJ/mol
Fe-Nb,-,-,Mixing Enthalpy,-16,kJ/mol
Ni-Nb,-,-,Mixing Enthalpy,-30,kJ/mol

Table Table 2:
Input Table:
Alloys,Region,Cr,Fe,Co,Ni,Nb

Nb0,Nominal,25.0,25.0,25.0,25.0,0.0

Nb0,A,20.23,30.21,25.23,24.32,0.0

Nb0,B,20.83,26.12,25.43,27.63,0.0

Nb0.103,Nominal,24.37,24.37,24.37,24.37,2.52

Nb0.103,Base,21.3,28.46,24.68,23.84,1.73

Nb0.103,Precipitate,14.57,18.39,23.14,22.74,21.17

Nb0.155,Nominal,24.07,24.07,24.07,24.07,3.72

Nb0.155,Base,21.11,27.49,25.11,24.47,1.82

Nb0.155,Precipitate,12.51,16.9,23.25,19.43,27.91

Nb0.206,Nominal,23.78,23.78,23.78,23.78,4.88

Nb0.206,Base,20.46,26.39,25.1,24.94,3.1

Nb0.206,Precipitate,16.44,21.42,23.94,22.76,15.43

Nb0.309,Nominal,23.21,23.21,23.21,23.21,7.16

Nb0.309,Base,21.68,27.68,23.34,24.15,3.16

Nb0.309,Precipitate,13.65,17.26,24.19,20.41,24.5

Nb0.412,Nominal,22.67,22.67,22.67,22.67,9.32

Nb0.412,Base,22.05,28.43,23.07,22.6,3.85

Nb0.412,Precipitate,13.92,19.7,22.18,17.45,26.75


Retrieved Properties: Elastic Modulus, Toughness, Stiffness, Tafel Slope, Tafel Slopes, Composition, Hardness, Phase Composition, Atomic Size, Ductility
Final Output:
Alloy,Processing condition,Testing condition,Property,Value,Unit
CoCrFeNiNb0,-,Nominal,Chemical Composition,Cr: 25.0; Fe: 25.0; Co: 25.0; Ni: 25.0; Nb: 0.0,wt%
CoCrFeNiNb0,-,Region A,Chemical Composition,Cr: 20.23; Fe: 30.21; Co: 25.23; Ni: 24.32; Nb: 0.0,wt%
CoCrFeNiNb0,-,Region B,Chemical Composition,Cr: 20.83; Fe: 26.12; Co: 25.43; Ni: 27.63; Nb: 0.0,wt%
CoCrFeNiNb0.103,-,Nominal,Chemical Composition,Cr: 24.37; Fe: 24.37; Co: 24.37; Ni: 24.37; Nb: 2.52,wt%
CoCrFeNiNb0.103,-,Base,Chemical Composition,Cr: 21.3; Fe: 28.46; Co: 24.68; Ni: 23.84; Nb: 1.73,wt%
CoCrFeNiNb0.103,-,Precipitate,Chemical Composition,Cr: 14.57; Fe: 18.39; Co: 23.14; Ni: 22.74; Nb: 21.17,wt%
CoCrFeNiNb0.155,-,Nominal,Chemical Composition,Cr: 24.07; Fe: 24.07; Co: 24.07; Ni: 24.07; Nb: 3.72,wt%
CoCrFeNiNb0.155,-,Base,Chemical Composition,Cr: 21.11; Fe: 27.49; Co: 25.11; Ni: 24.47; Nb: 1.82,wt%
CoCrFeNiNb0.155,-,Precipitate,Chemical Composition,Cr: 12.51; Fe: 16.9; Co: 23.25; Ni: 19.43; Nb: 27.91,wt%
CoCrFeNiNb0.206,-,Nominal,Chemical Composition,Cr: 23.78; Fe: 23.78; Co: 23.78; Ni: 23.78; Nb: 4.88,wt%
CoCrFeNiNb0.206,-,Base,Chemical Composition,Cr: 20.46; Fe: 26.39; Co: 25.1; Ni: 24.94; Nb: 3.1,wt%
CoCrFeNiNb0.206,-,Precipitate,Chemical Composition,Cr: 16.44; Fe: 21.42; Co: 23.94; Ni: 22.76; Nb: 15.43,wt%
CoCrFeNiNb0.309,-,Nominal,Chemical Composition,Cr: 23.21; Fe: 23.21; Co: 23.21; Ni: 23.21; Nb: 7.16,wt%
CoCrFeNiNb0.309,-,Base,Chemical Composition,Cr: 21.68; Fe: 27.68; Co: 23.34; Ni: 24.15; Nb: 3.16,wt%
CoCrFeNiNb0.309,-,Precipitate,Chemical Composition,Cr: 13.65; Fe: 17.26; Co: 24.19; Ni: 20.41; Nb: 24.5,wt%
CoCrFeNiNb0.412,-,Nominal,Chemical Composition,Cr: 22.67; Fe: 22.67; Co: 22.67; Ni: 22.67; Nb: 9.32,wt%
CoCrFeNiNb0.412,-,Base,Chemical Composition,Cr: 22.05; Fe: 28.43; Co: 23.07; Ni: 22.6; Nb: 3.85,wt%
CoCrFeNiNb0.412,-,Precipitate,Chemical Composition,Cr: 13.92; Fe: 19.7; Co: 22.18; Ni: 17.45; Nb: 26.75,wt%

Table Table 3:
Input Table:
Alloys,s0.2 (MPa),smax (MPa),e(%)

Nb0,147,413,48.0

Nb0.103,317,622,19.2

Nb0.155,321,744,23.3

Nb0.206,402,807,8.6

Nb0.309,478,879,3.5

Nb0.412,637,1004,1.3


Retrieved Properties: Ultimate Tensile Strength, Mixing Entropy, Elastic Moduli, A2 Phase Size, SRO, Overpotential, Elasticity, EOS
Final Output:
Alloy,Processing condition,Testing condition,Property,Value,Unit
CoCrFeNiNb0,-,-,Ultimate Tensile Strength,413,MPa
CoCrFeNiNb0.103,-,-,Ultimate Tensile Strength,622,MPa
CoCrFeNiNb0.155,-,-,Ultimate Tensile Strength,744,MPa
CoCrFeNiNb0.206,-,-,Ultimate Tensile Strength,807,MPa
CoCrFeNiNb0.309,-,-,Ultimate Tensile Strength,879,MPa
CoCrFeNiNb0.412,-,-,Ultimate Tensile Strength,1004,MPa

Table Table 4:
Input Table:
Alloys,DHmix (kJ/mol),d (%),DX,VEC,Phase(s),fL (%)

Nb0,-3.7,0.3%,0.097,8.25,FCC,0

Nb0.103,-5.5,2.3%,0.101,8.17,FCC + Laves,3.7%

Nb0.155,-6.3,2.8%,0.104,8.13,FCC + Laves,9.3%

Nb0.206,-7.0,3.1%,0.105,8.09,FCC + Laves,15.6%

Nb0.309,-8.4,3.7%,0.11,8.02,FCC + Laves,24.7%

Nb0.412,-9.7,4.2%,0.112,7.95,FCC + Laves,31.9%


Retrieved Properties: Mixing Entropy, Pitting Potential, Ductility, Mixing Enthalpy, Elastic Moduli, Voltage, Compression, Valence Electron Concentration, Diffusion, Magnetic Entropy
Final Output:
Alloy,Processing condition,Testing condition,Property,Value,Unit
Nb0,-,-,Mixing Enthalpy,-3.7,kJ/mol
Nb0.103,-,-,Mixing Enthalpy,-5.5,kJ/mol
Nb0.155,-,-,Mixing Enthalpy,-6.3,kJ/mol
Nb0.206,-,-,Mixing Enthalpy,-7.0,kJ/mol
Nb0.309,-,-,Mixing Enthalpy,-8.4,kJ/mol
Nb0.412,-,-,Mixing Enthalpy,-9.7,kJ/mol
Nb0,-,-,Valence Electron Concentration,8.25,-
Nb0.103,-,-,Valence Electron Concentration,8.17,-
Nb0.155,-,-,Valence Electron Concentration,8.13,-
Nb0.206,-,-,Valence Electron Concentration,8.09,-
Nb0.309,-,-,Valence Electron Concentration,8.02,-
Nb0.412,-,-,Valence Electron Concentration,7.95,-
