Repository: AravindanIITM18/MaterialsDataExtraction

File: Table Extraction/Property extraction pipeline/articles_16_march2/articles_16_march2/10.1016.j.jallcom.2009.08.090/processing_log.txt

Table Table 1:
Input Table:
Samples,Items,Al (%),Co (%),Cr (%),Fe (%),Ni (%)

C-0,Designed,0.0,25.0,25.0,25.0,25.0

C-0,Overall (FCC),0.0,24.16,26.82,24.48,24.66

nan,nan,nan,nan,nan,nan,nan

C-0.25,Designed,5.88,23.53,23.53,23.53,23.53

C-0.25,Overall (FCC),5.61,23.14,24.58,24.1,22.58

nan,nan,nan,nan,nan,nan,nan

C-0.375,Designed,8.57,22.86,22.86,22.86,22.86

C-0.375,Overall (FCC),7.82,22.61,23.68,23.34,22.55

nan,nan,nan,nan,nan,nan,nan

C-0.50,Designed,11.11,22.22,22.22,22.22,22.22

C-0.50,Overall,12.4,21.02,22.8,20.91,22.87

C-0.50,FCC (87.83%),10.36,21.8,23.5,21.83,22.52

C-0.50,BCC (12.16%),16.93,18.65,24.07,18.5,21.86

nan,nan,nan,nan,nan,nan,nan

C-0.75,Designed,15.79,21.05,21.05,21.05,21.05

C-0.75,Overall,15.0,21.04,22.29,21.16,20.51

C-0.75,FCC (27.28%),13.19,21.6,23.89,22.43,18.88

C-0.75,BCC (72.72%),15.86,20.99,22.27,20.8,22.07

nan,nan,nan,nan,nan,nan,nan

C-0.875,Designed,17.95,20.51,20.51,20.51,20.51

C-0.875,Overall (BCC),16.18,20.56,21.83,21.33,20.1

nan,nan,nan,nan,nan,nan,nan

C-1.00,Designed,20.0,20.0,20.0,20.0,20.0

C-1.00,Overall (BCC),18.26,19.78,21.12,20.68,20.17

nan,nan,nan,nan,nan,nan,nan

C-1.25,Designed,23.81,19.05,19.05,19.05,19.05

C-1.25,Overall (BCC),23.03,19.36,19.28,18.74,19.59

nan,nan,nan,nan,nan,nan,nan

C-1.50,Designed,27.27,18.18,18.18,18.18,18.18

C-1.50,Overall (BCC),27.79,18.17,18.3,18.08,17.66

nan,nan,nan,nan,nan,nan,nan

C-2.00,Designed,33.33,16.67,16.67,16.67,16.67

C-2.00,Overall (BCC),32.01,16.79,17.6,16.78,16.81


Retrieved Properties: Core Loss, Poisson's Ratio, Compression, Composition, Elasticity, Saturation Rate, Power Factor, Crack-Growth Rates, Volume Fraction, Creep
Final Output:
Alloy,Processing condition,Testing condition,Property,Value,Unit
C-0,-,Designed,Chemical Composition,Al: 0.0; Co: 25.0; Cr: 25.0; Fe: 25.0; Ni: 25.0,at%
C-0,-,Overall (FCC),Chemical Composition,Al: 0.0; Co: 24.16; Cr: 26.82; Fe: 24.48; Ni: 24.66,at%
C-0.25,-,Designed,Chemical Composition,Al: 5.88; Co: 23.53; Cr: 23.53; Fe: 23.53; Ni: 23.53,at%
C-0.25,-,Overall (FCC),Chemical Composition,Al: 5.61; Co: 23.14; Cr: 24.58; Fe: 24.1; Ni: 22.58,at%
C-0.375,-,Designed,Chemical Composition,Al: 8.57; Co: 22.86; Cr: 22.86; Fe: 22.86; Ni: 22.86,at%
C-0.375,-,Overall (FCC),Chemical Composition,Al: 7.82; Co: 22.61; Cr: 23.68; Fe: 23.34; Ni: 22.55,at%
C-0.50,-,Designed,Chemical Composition,Al: 11.11; Co: 22.22; Cr: 22.22; Fe: 22.22; Ni: 22.22,at%
C-0.50,-,Overall,Chemical Composition,Al: 12.4; Co: 21.02; Cr: 22.8; Fe: 20.91; Ni: 22.87,at%
C-0.50,-,FCC (87.83%),Chemical Composition,Al: 10.36; Co: 21.8; Cr: 23.5; Fe: 21.83; Ni: 22.52,at%
C-0.50,-,BCC (12.16%),Chemical Composition,Al: 16.93; Co: 18.65; Cr: 24.07; Fe: 18.5; Ni: 21.86,at%
C-0.75,-,Designed,Chemical Composition,Al: 15.79; Co: 21.05; Cr: 21.05; Fe: 21.05; Ni: 21.05,at%
C-0.75,-,Overall,Chemical Composition,Al: 15.0; Co: 21.04; Cr: 22.29; Fe: 21.16; Ni: 20.51,at%
C-0.75,-,FCC (27.28%),Chemical Composition,Al: 13.19; Co: 21.6; Cr: 23.89; Fe: 22.43; Ni: 18.88,at%
C-0.75,-,BCC (72.72%),Chemical Composition,Al: 15.86; Co: 20.99; Cr: 22.27; Fe: 20.8; Ni: 22.07,at%
C-0.875,-,Designed,Chemical Composition,Al: 17.95; Co: 20.51; Cr: 20.51; Fe: 20.51; Ni: 20.51,at%
C-0.875,-,Overall (BCC),Chemical Composition,Al: 16.18; Co: 20.56; Cr: 21.83; Fe: 21.33; Ni: 20.1,at%
C-1.00,-,Designed,Chemical Composition,Al: 20.0; Co: 20.0; Cr: 20.0; Fe: 20.0; Ni: 20.0,at%
C-1.00,-,Overall (BCC),Chemical Composition,Al: 18.26; Co: 19.78; Cr: 21.12; Fe: 20.68; Ni: 20.17,at%
C-1.25,-,Designed,Chemical Composition,Al: 23.81; Co: 19.05; Cr: 19.05; Fe: 19.05; Ni: 19.05,at%
C-1.25,-,Overall (BCC),Chemical Composition,Al: 23.03; Co: 19.36; Cr: 19.28; Fe: 18.74; Ni: 19.59,at%
C-1.50,-,Designed,Chemical Composition,Al: 27.27; Co: 18.18; Cr: 18.18; Fe: 18.18; Ni: 18.18,at%
C-1.50,-,Overall (BCC),Chemical Composition,Al: 27.79; Co: 18.17; Cr: 18.3; Fe: 18.08; Ni: 17.66,at%
C-2.00,-,Designed,Chemical Composition,Al: 33.33; Co: 16.67; Cr: 16.67; Fe: 16.67; Ni: 16.67,at%
C-2.00,-,Overall (BCC),Chemical Composition,Al: 32.01; Co: 16.79; Cr: 17.6; Fe: 16.78; Ni: 16.81,at%

Table Table 2:
Input Table:
Sample,Lattice constant (A),Lattice constant (A).1,Hardness (Hv)

nan,FCC phase,BCC phase,nan

C-0,3.559,-,116.0+-3

C-0.25,3.567,-,110.0+-2

C-0.375,3.560,-,130.8+-0.5

C-0.50,3.574,2.854,159.0+-2

C-0.75,3.569,2.861,388.0+-5

C-0.875,-,2.860,538.0+-12

C-1.00,-,2.869,484.0+-26

C-1.25,-,2.860,487.0+-19

C-1.50,-,2.866,484.0+-5

C-2.00,-,2.867,509.0+-27


Retrieved Properties: Lattice Parameter, Hardness, Lattice Strain, Lattice Constants
Final Output:
Alloy,Processing condition,Testing condition,Property,Value,Unit
C-0,-,FCC phase,Lattice Constants,3.559,A
C-0,-,-,Hardness,116.0±3,Hv
C-0.25,-,FCC phase,Lattice Constants,3.567,A
C-0.25,-,-,Hardness,110.0±2,Hv
C-0.375,-,FCC phase,Lattice Constants,3.560,A
C-0.375,-,-,Hardness,130.8±0.5,Hv
C-0.50,-,FCC phase,Lattice Constants,3.574,A
C-0.50,-,BCC phase,Lattice Constants,2.854,A
C-0.50,-,-,Hardness,159.0±2,Hv
C-0.75,-,FCC phase,Lattice Constants,3.569,A
C-0.75,-,BCC phase,Lattice Constants,2.861,A
C-0.75,-,-,Hardness,388.0±5,Hv
C-0.875,-,BCC phase,Lattice Constants,2.860,A
C-0.875,-,-,Hardness,538.0±12,Hv
C-1.00,-,BCC phase,Lattice Constants,2.869,A
C-1.00,-,-,Hardness,484.0±26,Hv
C-1.25,-,BCC phase,Lattice Constants,2.860,A
C-1.25,-,-,Hardness,487.0±19,Hv
C-1.50,-,BCC phase,Lattice Constants,2.866,A
C-1.50,-,-,Hardness,484.0±5,Hv
C-2.00,-,BCC phase,Lattice Constants,2.867,A
C-2.00,-,-,Hardness,509.0±27,Hv

Table Table 3:
Input Table:
Samples,Items,Al (%),Co (%),Cr (%),Fe (%),Ni (%)

H-0,Designed,0.0,25.0,25.0,25.0,25.0

H-0,Overall (FCC),0.0,24.47,26.05,25.09,24.4

nan,nan,nan,nan,nan,nan,nan

H-0.25,Designed,5.88,23.53,23.53,23.53,23.53

H-0.25,Overall (FCC),5.89,23.21,24.49,23.82,22.59

nan,nan,nan,nan,nan,nan,nan

H-0.375,Designed,8.57,22.86,22.86,22.86,22.86

H-0.375,Overall,8.03,22.63,23.44,23.22,22.69

H-0.375,FCC (78.85%),6.2,23.34,24.75,24.19,21.52

H-0.375,N-BCC (21.15%),15.78,19.88,18.1,19.14,27.1

nan,nan,nan,nan,nan,nan,nan

H-0.50,Designed,11.11,22.22,22.22,22.22,22.22

H-0.50,Overall,12.1,22.63,21.55,21.66,22.06

H-0.50,FCC (75.51%),7.81,22.9,25.24,24.02,20.03

H-0.50,N-BCC (24.49%),29.51,16.42,9.44,12.04,32.6

nan,nan,nan,nan,nan,nan,nan

H-0.75,Designed,15.79,21.05,21.05,21.05,21.05

H-0.75,Overall,15.66,21.19,21.54,20.92,20.69

H-0.75,FCC (57.65%),7.84,22.68,27.77,25.61,16.1

H-0.75,D-BCC (42.35%),30.21,17.61,10.97,13.12,28.09

nan,nan,nan,nan,nan,nan,nan

H-0.875,Designed,17.95,20.51,20.51,20.51,20.51

H-0.875,Overall,17.33,21.15,20.93,20.18,20.43

H-0.875,W-FCC (37.12%),7.99,22.98,27.18,26.1,15.74

H-0.875,BCC (62.88%),27.25,18.69,13.43,14.46,26.18

nan,nan,nan,nan,nan,nan,nan

H-1.00,Designed,20.0,20.0,20.0,20.0,20.0

H-1.00,Overall,20.12,19.58,20.7,20.33,19.27

H-1.00,W-FCC (18.87%),6.98,23.12,27.78,27.7,14.42

H-1.00,BCC (81.13%),26.49,19.56,12.76,15.52,25.67

nan,nan,nan,nan,nan,nan,nan

H-1.25,Designed,23.81,19.05,19.05,19.05,19.05

H-1.25,Overall,25.53,19.24,19.06,19.11,19.06

H-1.25,W-BCC (26.08%),11.74,18.4,33.63,26.37,9.85

H-1.25,"BCC (matrix, 73.92%)",27.69,19.27,14.32,16.45,22.27

nan,nan,nan,nan,nan,nan,nan

H-1.50,Designed,27.27,18.18,18.18,18.18,18.18

H-1.50,Overall,27.44,18.69,18.26,17.95,17.66

H-1.50,W-BCC (18.21%),11.32,15.68,38.48,27.5,7.02

H-1.50,"BCC (matrix, 81.79%)",31.03,19.07,13.34,15.07,21.49

nan,nan,nan,nan,nan,nan,nan

H-2.00,Designed,33.33,16.67,16.67,16.67,16.67

H-2.00,Overall,30.13,17.65,17.96,17.29,16.97

H-2.00,W-BCC (30.94%),18.19,12.27,36.8,25.21,7.53

H-2.00,"BCC (matrix, 69.06%)",35.48,19.29,10.63,14.21,20.4


Retrieved Properties: Core Loss, Poisson's Ratio, Compression, Composition, Elasticity, Saturation Rate, Power Factor, Crack-Growth Rates, Volume Fraction, Creep
Final Output:
Alloy,Processing condition,Testing condition,Property,Value,Unit
H-0,Designed,-,Chemical Composition,Al: 0.0; Co: 25.0; Cr: 25.0; Fe: 25.0; Ni: 25.0,at%
H-0,Overall (FCC),-,Chemical Composition,Al: 0.0; Co: 24.47; Cr: 26.05; Fe: 25.09; Ni: 24.4,at%
H-0.25,Designed,-,Chemical Composition,Al: 5.88; Co: 23.53; Cr: 23.53; Fe: 23.53; Ni: 23.53,at%
H-0.25,Overall (FCC),-,Chemical Composition,Al: 5.89; Co: 23.21; Cr: 24.49; Fe: 23.82; Ni: 22.59,at%
H-0.375,Designed,-,Chemical Composition,Al: 8.57; Co: 22.86; Cr: 22.86; Fe: 22.86; Ni: 22.86,at%
H-0.375,Overall,-,Chemical Composition,Al: 8.03; Co: 22.63; Cr: 23.44; Fe: 23.22; Ni: 22.69,at%
H-0.375,FCC (78.85%),-,Chemical Composition,Al: 6.2; Co: 23.34; Cr: 24.75; Fe: 24.19; Ni: 21.52,at%
H-0.375,N-BCC (21.15%),-,Chemical Composition,Al: 15.78; Co: 19.88; Cr: 18.1; Fe: 19.14; Ni: 27.1,at%
H-0.50,Designed,-,Chemical Composition,Al: 11.11; Co: 22.22; Cr: 22.22; Fe: 22.22; Ni: 22.22,at%
H-0.50,Overall,-,Chemical Composition,Al: 12.1; Co: 22.63; Cr: 21.55; Fe: 21.66; Ni: 22.06,at%
H-0.50,FCC (75.51%),-,Chemical Composition,Al: 7.81; Co: 22.9; Cr: 25.24; Fe: 24.02; Ni: 20.03,at%
H-0.50,N-BCC (24.49%),-,Chemical Composition,Al: 29.51; Co: 16.42; Cr: 9.44; Fe: 12.04; Ni: 32.6,at%
H-0.75,Designed,-,Chemical Composition,Al: 15.79; Co: 21.05; Cr: 21.05; Fe: 21.05; Ni: 21.05,at%
H-0.75,Overall,-,Chemical Composition,Al: 15.66; Co: 21.19; Cr: 21.54; Fe: 20.92; Ni: 20.69,at%
H-0.75,FCC (57.65%),-,Chemical Composition,Al: 7.84; Co: 22.68; Cr: 27.77; Fe: 25.61; Ni: 16.1,at%
H-0.75,D-BCC (42.35%),-,Chemical Composition,Al: 30.21; Co: 17.61; Cr: 10.97; Fe: 13.12; Ni: 28.09,at%
H-0.875,Designed,-,Chemical Composition,Al: 17.95; Co: 20.51; Cr: 20.51; Fe: 20.51; Ni: 20.51,at%
H-0.875,Overall,-,Chemical Composition,Al: 17.33; Co: 21.15; Cr: 20.93; Fe: 20.18; Ni: 20.43,at%
H-0.875,W-FCC (37.12%),-,Chemical Composition,Al: 7.99; Co: 22.98; Cr: 27.18; Fe: 26.1; Ni: 15.74,at%
H-0.875,BCC (62.88%),-,Chemical Composition,Al: 27.25; Co: 18.69; Cr: 13.43; Fe: 14.46; Ni: 26.18,at%
H-1.00,Designed,-,Chemical Composition,Al: 20.0; Co: 20.0; Cr: 20.0; Fe: 20.0; Ni: 20.0,at%
H-1.00,Overall,-,Chemical Composition,Al: 20.12; Co: 19.58; Cr: 20.7; Fe: 20.33; Ni: 19.27,at%
H-1.00,W-FCC (18.87%),-,Chemical Composition,Al: 6.98; Co: 23.12; Cr: 27.78; Fe: 27.7; Ni: 14.42,at%
H-1.00,BCC (81.13%),-,Chemical Composition,Al: 26.49; Co: 19.56; Cr: 12.76; Fe: 15.52; Ni: 25.67,at%
H-1.25,Designed,-,Chemical Composition,Al: 23.81; Co: 19.05; Cr: 19.05; Fe: 19.05; Ni: 19.05,at%
H-1.25,Overall,-,Chemical Composition,Al: 25.53; Co: 19.24; Cr: 19.06; Fe: 19.11; Ni: 19.06,at%
H-1.25,W-BCC (26.08%),-,Chemical Composition,Al: 11.74; Co: 18.4; Cr: 33.63; Fe: 26.37; Ni: 9.85,at%
H-1.25,BCC (matrix, 73.92%),-,Chemical Composition,Al: 27.69; Co: 19.27; Cr: 14.32; Fe: 16.45; Ni: 22.27,at%
H-1.50,Designed,-,Chemical Composition,Al: 27.27; Co: 18.18; Cr: 18.18; Fe: 18.18; Ni: 18.18,at%
H-1.50,Overall,-,Chemical Composition,Al: 27.44; Co: 18.69; Cr: 18.26; Fe: 17.95; Ni: 17.66,at%
H-1.50,W-BCC (18.21%),-,Chemical Composition,Al: 11.32; Co: 15.68; Cr: 38.48; Fe: 27.5; Ni: 7.02,at%
H-1.50,BCC (matrix, 81.79%),-,Chemical Composition,Al: 31.03; Co: 19.07; Cr: 13.34; Fe: 15.07; Ni: 21.49,at%
H-2.00,Designed,-,Chemical Composition,Al: 33.33; Co: 16.67; Cr: 16.67; Fe: 16.67; Ni: 16.67,at%
H-2.00,Overall,-,Chemical Composition,Al: 30.13; Co: 17.65; Cr: 17.96; Fe: 17.29; Ni: 16.97,at%
H-2.00,W-BCC (30.94%),-,Chemical Composition,Al: 18.19; Co: 12.27; Cr: 36.8; Fe: 25.21; Ni: 7.53,at%
H-2.00,BCC (matrix, 69.06%),-,Chemical Composition,Al: 35.48; Co: 19.29; Cr: 10.63; Fe: 14.21; Ni: 20.4,at%

Table Table 4:
Input Table:
Sample,Lattice constant (A),Lattice constant (A).1,Hardness (Hv)

nan,FCC phase,BCC phase,nan

H-0,3.561,-,113.0+-0.4

H-0.25,3.573,-,113.0+-4

H-0.375,3.569,nan,196.0+-2

H-0.50,3.591,2.873,209.0+-12

H-0.75,3.589,2.873,280.0+-3

H-0.875,3.577,2.869,361.0+-7

H-1.00,3.583,2.862,433.0+-22

H-1.25,-,2.866,499.0+-23

H-1.50,-,2.871,517.3+-21

H-2.00,-,2.866,512.4+-18


Retrieved Properties: Lattice Parameter, Hardness, Lattice Strain, Lattice Constants
Final Output:
Alloy,Processing condition,Testing condition,Property,Value,Unit
H-0,-,FCC phase,Lattice Constants,3.561,A
H-0,-,-,Hardness,113.0+-0.4,Hv
H-0.25,-,FCC phase,Lattice Constants,3.573,A
H-0.25,-,-,Hardness,113.0+-4,Hv
H-0.375,-,FCC phase,Lattice Constants,3.569,A
H-0.375,-,-,Hardness,196.0+-2,Hv
H-0.50,-,FCC phase,Lattice Constants,3.591,A
H-0.50,-,BCC phase,Lattice Constants,2.873,A
H-0.50,-,-,Hardness,209.0+-12,Hv
H-0.75,-,FCC phase,Lattice Constants,3.589,A
H-0.75,-,BCC phase,Lattice Constants,2.873,A
H-0.75,-,-,Hardness,280.0+-3,Hv
H-0.875,-,FCC phase,Lattice Constants,3.577,A
H-0.875,-,BCC phase,Lattice Constants,2.869,A
H-0.875,-,-,Hardness,361.0+-7,Hv
H-1.00,-,FCC phase,Lattice Constants,3.583,A
H-1.00,-,BCC phase,Lattice Constants,2.862,A
H-1.00,-,-,Hardness,433.0+-22,Hv
H-1.25,-,BCC phase,Lattice Constants,2.866,A
H-1.25,-,-,Hardness,499.0+-23,Hv
H-1.50,-,BCC phase,Lattice Constants,2.871,A
H-1.50,-,-,Hardness,517.3+-21,Hv
H-2.00,-,BCC phase,Lattice Constants,2.866,A
H-2.00,-,-,Hardness,512.4+-18,Hv

Table Table 5:
Input Table:
Sample,Lattice constant (A),Lattice constant (A).1,Hardness (Hv),"Hardening ratio, HR"

nan,FCC phase,BCC phase,nan,nan

D-0,3.554,-,325+-9,1.9

D-0.25,3.578,-,346+-5,2.1

D-0.375,3.579,nan,360+-7,0.8

D-0.50,3.561,2.852,368+-4,0.8

D-0.75,3.568,2.857,434+-8,0.6

D-0.875,3.597,2.856,497+-7,0.4


Retrieved Properties: Toughness, Lattice Strain, Work Hardening, Lattice Parameter, Lattice Constants, Hardness, Strain
Final Output:
Alloy,Processing condition,Testing condition,Property,Value,Unit
D-0,-,FCC phase,Lattice Constants,3.554,A
D-0,-,BCC phase,Lattice Constants,-,-
D-0,-,-,Hardness,325±9,Hv
D-0.25,-,FCC phase,Lattice Constants,3.578,A
D-0.25,-,BCC phase,Lattice Constants,-,-
D-0.25,-,-,Hardness,346±5,Hv
D-0.375,-,FCC phase,Lattice Constants,3.579,A
D-0.375,-,BCC phase,Lattice Constants,nan,-
D-0.375,-,-,Hardness,360±7,Hv
D-0.50,-,FCC phase,Lattice Constants,3.561,A
D-0.50,-,BCC phase,Lattice Constants,2.852,A
D-0.50,-,-,Hardness,368±4,Hv
D-0.75,-,FCC phase,Lattice Constants,3.568,A
D-0.75,-,BCC phase,Lattice Constants,2.857,A
D-0.75,-,-,Hardness,434±8,Hv
D-0.875,-,FCC phase,Lattice Constants,3.597,A
D-0.875,-,BCC phase,Lattice Constants,2.856,A
D-0.875,-,-,Hardness,497±7,Hv

Table Table 6:
Input Table:
Samples,Items,Al (%),Co (%),Cr (%),Fe (%),Ni (%)

D-0,Designed,0.0,25.0,25.0,25.0,25.0

D-0,Overall (FCC),0.0,25.61,25.17,24.84,24.38

nan,nan,nan,nan,nan,nan,nan

D-0.25,Designed,5.88,23.53,23.53,23.53,23.53

D-0.25,Overall (FCC),5.41,23.55,24.17,23.81,23.06

nan,nan,nan,nan,nan,nan,nan

D-0.375,Designed,8.57,22.86,22.86,22.86,22.86

D-0.375,Overall,7.83,23.03,23.24,22.99,22.91

D-0.375,FCC (78.85%),7.08,23.67,23.66,22.98,22.61

D-0.375,N-BCC (21.15%),24.93,16.52,11.42,13.52,33.62

nan,nan,nan,nan,nan,nan,nan

D-0.50,Designed,11.11,22.22,22.22,22.22,22.22

D-0.50,Overall,11.05,21.75,22.86,22.27,22.06

D-0.50,FCC (75.51%),7.66,23.12,24.95,23.79,20.48

D-0.50,N-BCC (24.49%),29.64,16.47,8.49,11.78,33.61

nan,nan,nan,nan,nan,nan,nan

D-0.75,Designed,15.79,21.05,21.05,21.05,21.05

D-0.75,Overall,15.45,21.06,21.5,20.99,20.99

D-0.75,FCC (57.65%),7.81,22.88,27.8,24.52,16.99

D-0.75,D-BCC (42.35%),29.05,17.6,11.0,12.87,29.48

nan,nan,nan,nan,nan,nan,nan

D-0.875,Designed,17.95,20.51,20.51,20.51,20.51

D-0.875,Overall,16.9,19.77,21.35,20.77,21.22

D-0.875,W-FCC (37.12%),6.35,29.37,25.93,22.33,16.02

D-0.875,BCC (62.88%),26.87,12.97,15.01,18.3,26.85


Retrieved Properties: Core Loss, Poisson's Ratio, Compression, Composition, Elasticity, Saturation Rate, Power Factor, Crack-Growth Rates, Volume Fraction, Creep
Final Output:
Alloy,Processing condition,Testing condition,Property,Value,Unit
D-0,-,Designed,Chemical Composition,Al: 0.0; Co: 25.0; Cr: 25.0; Fe: 25.0; Ni: 25.0,at%
D-0,-,Overall (FCC),Chemical Composition,Al: 0.0; Co: 25.61; Cr: 25.17; Fe: 24.84; Ni: 24.38,at%
D-0.25,-,Designed,Chemical Composition,Al: 5.88; Co: 23.53; Cr: 23.53; Fe: 23.53; Ni: 23.53,at%
D-0.25,-,Overall (FCC),Chemical Composition,Al: 5.41; Co: 23.55; Cr: 24.17; Fe: 23.81; Ni: 23.06,at%
D-0.375,-,Designed,Chemical Composition,Al: 8.57; Co: 22.86; Cr: 22.86; Fe: 22.86; Ni: 22.86,at%
D-0.375,-,Overall,Chemical Composition,Al: 7.83; Co: 23.03; Cr: 23.24; Fe: 22.99; Ni: 22.91,at%
D-0.375,-,FCC (78.85%),Chemical Composition,Al: 7.08; Co: 23.67; Cr: 23.66; Fe: 22.98; Ni: 22.61,at%
D-0.375,-,N-BCC (21.15%),Chemical Composition,Al: 24.93; Co: 16.52; Cr: 11.42; Fe: 13.52; Ni: 33.62,at%
D-0.50,-,Designed,Chemical Composition,Al: 11.11; Co: 22.22; Cr: 22.22; Fe: 22.22; Ni: 22.22,at%
D-0.50,-,Overall,Chemical Composition,Al: 11.05; Co: 21.75; Cr: 22.86; Fe: 22.27; Ni: 22.06,at%
D-0.50,-,FCC (75.51%),Chemical Composition,Al: 7.66; Co: 23.12; Cr: 24.95; Fe: 23.79; Ni: 20.48,at%
D-0.50,-,N-BCC (24.49%),Chemical Composition,Al: 29.64; Co: 16.47; Cr: 8.49; Fe: 11.78; Ni: 33.61,at%
D-0.75,-,Designed,Chemical Composition,Al: 15.79; Co: 21.05; Cr: 21.05; Fe: 21.05; Ni: 21.05,at%
D-0.75,-,Overall,Chemical Composition,Al: 15.45; Co: 21.06; Cr: 21.5; Fe: 20.99; Ni: 20.99,at%
D-0.75,-,FCC (57.65%),Chemical Composition,Al: 7.81; Co: 22.88; Cr: 27.8; Fe: 24.52; Ni: 16.99,at%
D-0.75,-,D-BCC (42.35%),Chemical Composition,Al: 29.05; Co: 17.6; Cr: 11.0; Fe: 12.87; Ni: 29.48,at%
D-0.875,-,Designed,Chemical Composition,Al: 17.95; Co: 20.51; Cr: 20.51; Fe: 20.51; Ni: 20.51,at%
D-0.875,-,Overall,Chemical Composition,Al: 16.9; Co: 19.77; Cr: 21.35; Fe: 20.77; Ni: 21.22,at%
D-0.875,-,W-FCC (37.12%),Chemical Composition,Al: 6.35; Co: 29.37; Cr: 25.93; Fe: 22.33; Ni: 16.02,at%
D-0.875,-,BCC (62.88%),Chemical Composition,Al: 26.87; Co: 12.97; Cr: 15.01; Fe: 18.3; Ni: 26.85,at%

File: Table Extraction/Property extraction pipeline/articles_16_march2/articles_16_march2/10.1016.j.jallcom.2010.10.047/processing_log.txt

Table Table 1:
Input Table:
x,Areas in Fig 2,Al,Co,Cr,Fe,Ni,C

nan,nan,1.43A,1.25A,1.21A,1.24A,1.24A,0.91A

0.0,Nominal,20.0,20.0,20.0,20.0,20.0,-

nan,EDX,16.7,21.1,21.2,21.9,19.1,-

nan,nan,nan,nan,nan,nan,nan,nan

0.1,Nominal,19.61,19.61,19.61,19.61,19.61,1.96

nan,Grain,13.08,14.04,12.29,14.73,13.38,32.02

nan,Boundary,7.50,10.06,28.42,13.19,7.16,33.68

nan,nan,nan,nan,nan,nan,nan,nan

0.2,Nominal,19.23,19.23,19.23,19.23,19.23,3.85

nan,A,14.36,15.47,8.70,13.35,17.02,31.10

nan,B,7.18,14.95,23.00,20.47,9.81,24.59

nan,C,2.43,5.15,38.70,8.07,3.80,41.85

nan,nan,nan,nan,nan,nan,nan,nan

0.3,Nominal,18.87,18.87,18.87,18.87,18.87,5.66

nan,A,21.68,15.86,5.38,12.11,19.88,25.27

nan,B,5.20,14.08,23.07,17.82,8.36,31.47

nan,C,0.03,2.20,47.06,6.67,0.65,43.38

nan,nan,nan,nan,nan,nan,nan,nan

0.4,Nominal,18.52,18.52,18.52,18.52,18.52,7.41

nan,A,18.20,13.33,3.39,10.98,16.83,37.26

nan,B,5.75,17.10,17.81,19.71,9.27,30.36

nan,C,0.08,3.16,47.35,7.31,0.89,41.22

nan,nan,nan,nan,nan,nan,nan,nan

0.5,Nominal,18.18,18.18,18.18,18.18,18.18,9.09

nan,A,20.52,14.24,2.84,10.73,19.13,32.53

nan,B,5.95,15.38,16.79,19.96,10.16,31.76

nan,C,0.09,3.60,42.84,7.07,0.77,45.63

nan,nan,nan,nan,nan,nan,nan,nan

1.0,Nominal,16.67,16.67,16.67,16.67,16.67,16.67

nan,A,12.24,13.21,24.74,14.32,14.24,21.26

nan,B,9.05,28.53,8.02,28.65,10.70,15.06

nan,C,1.10,3.50,41.84,7.17,0.98,45.71

nan,D,0.16,0.15,0.22,0.20,0.12,99.16

nan,nan,nan,nan,nan,nan,nan,nan

1.5,Nominal,15.38,15.38,15.38,15.38,15.38,23.08

nan,A,13.23,12.22,26.75,11.31,15.23,19.27

nan,B,5.85,21.49,16.65,26.91,9.66,19.44

nan,C,2.09,4.70,40.64,8.77,1.07,42.63

nan,D,0.09,0.22,0.49,0.36,0.24,98.60


Retrieved Properties: Radiation Resistance, Atomic Size, Atomic Radius
Final Output:
Alloy,Processing condition,Testing condition,Property,Value,Unit
AlCoCrFeNiC,Nominal,-,Atomic Radius,Al: 1.43; Co: 1.25; Cr: 1.21; Fe: 1.24; Ni: 1.24; C: 0.91,Å

Table Table 2:
Input Table:
x,Young's modulus E (GPa),Yield stress s y (MPa),Compressive strength s max (MPa),Plastic strain e p (%)

0.0,125.1,1138,-,-

0.1,213.2,957,2550,10.52

0.2,150.9,906,2386,8.68

0.3,137.2,867,2178,7.82

0.4,156.1,1056,2375,6.67

0.5,180.8,1060,2250,5.60

1.0,75.1,1251,2166,7.04

1.5,72.5,1255,2083,5.54


Retrieved Properties: Stress, Elastic Modulus, Elastic Moduli, Yield Strength, Compression, Yield Stress, Specific Strength, Deformation Resistance, Compressive Strength, Strain
Final Output:
Alloy,Processing condition,Testing condition,Property,Value,Unit
AlCoCrFeNiC0.0,as-cast,-,Elastic Modulus,125.1,GPa
AlCoCrFeNiC0.0,as-cast,-,Yield Stress,1138,MPa
AlCoCrFeNiC0.1,as-cast,-,Elastic Modulus,213.2,GPa
AlCoCrFeNiC0.1,as-cast,-,Yield Stress,957,MPa
AlCoCrFeNiC0.1,as-cast,-,Compressive Strength,2550,MPa
AlCoCrFeNiC0.1,as-cast,-,Strain,10.52,%
AlCoCrFeNiC0.2,as-cast,-,Elastic Modulus,150.9,GPa
AlCoCrFeNiC0.2,as-cast,-,Yield Stress,906,MPa
AlCoCrFeNiC0.2,as-cast,-,Compressive Strength,2386,MPa
AlCoCrFeNiC0.2,as-cast,-,Strain,8.68,%
AlCoCrFeNiC0.3,as-cast,-,Elastic Modulus,137.2,GPa
AlCoCrFeNiC0.3,as-cast,-,Yield Stress,867,MPa
AlCoCrFeNiC0.3,as-cast,-,Compressive Strength,2178,MPa
AlCoCrFeNiC0.3,as-cast,-,Strain,7.82,%
AlCoCrFeNiC0.4,as-cast,-,Elastic Modulus,156.1,GPa
AlCoCrFeNiC0.4,as-cast,-,Yield Stress,1056,MPa
AlCoCrFeNiC0.4,as-cast,-,Compressive Strength,2375,MPa
AlCoCrFeNiC0.4,as-cast,-,Strain,6.67,%
AlCoCrFeNiC0.5,as-cast,-,Elastic Modulus,180.8,GPa
AlCoCrFeNiC0.5,as-cast,-,Yield Stress,1060,MPa
AlCoCrFeNiC0.5,as-cast,-,Compressive Strength,2250,MPa
AlCoCrFeNiC0.5,as-cast,-,Strain,5.60,%
AlCoCrFeNiC1.0,as-cast,-,Elastic Modulus,75.1,GPa
AlCoCrFeNiC1.0,as-cast,-,Yield Stress,1251,MPa
AlCoCrFeNiC1.0,as-cast,-,Compressive Strength,2166,MPa
AlCoCrFeNiC1.0,as-cast,-,Strain,7.04,%
AlCoCrFeNiC1.5,as-cast,-,Elastic Modulus,72.5,GPa
AlCoCrFeNiC1.5,as-cast,-,Yield Stress,1255,MPa
AlCoCrFeNiC1.5,as-cast,-,Compressive Strength,2083,MPa
AlCoCrFeNiC1.5,as-cast,-,Strain,5.54,%

File: Table Extraction/Property extraction pipeline/articles_16_march2/articles_16_march2/10.1016.j.jallcom.2011.02.171/processing_log.txt

Table Table 1:
Input Table:
Composition,Ta,Nb,Hf,Zr,Ti

at.%,19.68,18.93,20.46,21.23,19.7

wt.%,30.04,14.84,30.82,16.34,7.96


Retrieved Properties: Composition, Elemental Composition, Surface Composition
Final Output:
Alloy,Processing condition,Testing condition,Property,Value,Unit
TaNbHfZrTi,-,-,Elemental Composition,Ta: 19.68; Nb: 18.93; Hf: 20.46; Zr: 21.23; Ti: 19.7,at%
TaNbHfZrTi,-,-,Elemental Composition,Ta: 30.04; Nb: 14.84; Hf: 30.82; Zr: 16.34; Ti: 7.96,wt%

Table Table 2:
Input Table:
Metal,Ta,Nb,Hf,Zr,Ti,Alloy Calc.,Alloy Exp.

a (pm),330.3,330.1,355.9,358.2,327.6,340.9,340.4

r (g/cm3),16.65,8.57,13.31,6.51,4.51,9.89,9.94

H v (MPa),873.0,1320.0,1760.0,903.0,970.0,1165.0,3826.0

s 0.2 (MPa),170.0,240.0,240.0,280.0,195.0,226.0,929.0


Retrieved Properties: Density, Mass Density, Yield Strength, Lattice Strain, Lattice Parameter, Yield Stress, Specific Strength, Hardness, Indentation Properties, Lattice Constants
Final Output:
Alloy,Processing condition,Testing condition,Property,Value,Unit
Ta,-,-,Lattice Parameter,330.3,pm
Nb,-,-,Lattice Parameter,330.1,pm
Hf,-,-,Lattice Parameter,355.9,pm
Zr,-,-,Lattice Parameter,358.2,pm
Ti,-,-,Lattice Parameter,327.6,pm
Alloy Calc.,-,-,Lattice Parameter,340.9,pm
Alloy Exp.,-,-,Lattice Parameter,340.4,pm
Ta,-,-,Density,16.65,g/cm3
Nb,-,-,Density,8.57,g/cm3
Hf,-,-,Density,13.31,g/cm3
Zr,-,-,Density,6.51,g/cm3
Ti,-,-,Density,4.51,g/cm3
Alloy Calc.,-,-,Density,9.89,g/cm3
Alloy Exp.,-,-,Density,9.94,g/cm3
Ta,-,-,Hardness,873.0,MPa
Nb,-,-,Hardness,1320.0,MPa
Hf,-,-,Hardness,1760.0,MPa
Zr,-,-,Hardness,903.0,MPa
Ti,-,-,Hardness,970.0,MPa
Alloy Calc.,-,-,Hardness,1165.0,MPa
Alloy Exp.,-,-,Hardness,3826.0,MPa
Ta,-,-,Yield Strength,170.0,MPa
Nb,-,-,Yield Strength,240.0,MPa
Hf,-,-,Yield Strength,240.0,MPa
Zr,-,-,Yield Strength,280.0,MPa
Ti,-,-,Yield Strength,195.0,MPa
Alloy Calc.,-,-,Yield Strength,226.0,MPa
Alloy Exp.,-,-,Yield Strength,929.0,MPa

Table Table 3:
Input Table:
Element/Property,Ta,Nb,Hf,Zr,Ti

r (pm),143.0,142.9,154.1,155.1,141.8

G (GPa),69.0,38.0,30.0,33.0,44.0


Retrieved Properties: Remanence, Poisson's Ratio, Elastic Moduli, Elasticity, Free Energy
Final Output:
-

Table Table 4:
Input Table:
Element i/j d    aij  / d    Gij,Ta,Nb,Hf,Zr,Ti

Ta,0.0,0.58,0.79,0.71,0.44

Nb,0.0,0.0,0.24,0.14,-0.15

Hf,0.07,0.08,0.0,-0.1,-0.38

Zr,0.08,0.08,0.01,0.0,-0.29

Ti,-0.01,-0.01,-0.08,-0.09,0.0


Retrieved Properties: Elastic Modulus, Bulk Modulus, Elastic Moduli, Electronegativity, Atomic Size, Atomic Radius
Final Output:
-

Table Table 5:
Input Table:
Element,Ta,Nb,Hf,Zr,Ti

d  ai,-0.035,-0.035,0.049,0.057,-0.044

d  Gi,0.571,-0.073,-0.331,-0.228,0.089


Retrieved Properties: Elastic Moduli, Damping, H Pick-up, Band Gap, Elasticity, Ductility
Final Output:
-

File: Table Extraction/Property extraction pipeline/articles_16_march2/articles_16_march2/10.1016.j.jallcom.2012.11.146/processing_log.txt

Table Table 1:
Input Table:
Milling time (h),Crystalline size (nm),Unnamed: 2,Lattice strain (%),Unnamed: 4

Milling time (h),BCC,FCC,BCC,FCC

30,16,18,0.51,0.42

45,11,16,0.86,0.97

49,10,9,0.98,1.32


Retrieved Properties: Lattice Friction, Grain Size, Crystallinity, Lattice Strain, Cohesive Energy, Crystallite Size
Final Output:
Alloy,Processing condition,Testing condition,Property,Value,Unit
BCC,-,Milling time(in h): 30,Lattice Strain,0.51,%
BCC,-,Milling time(in h): 45,Lattice Strain,0.86,%
BCC,-,Milling time(in h): 49,Lattice Strain,0.98,%
FCC,-,Milling time(in h): 30,Lattice Strain,0.42,%
FCC,-,Milling time(in h): 45,Lattice Strain,0.97,%
FCC,-,Milling time(in h): 49,Lattice Strain,1.32,%

Table Table 2:
Input Table:
Regions,Crystal structure,Co,Fe,Ni,Cr,Al,Ti

"A, D, E, G, H, I, J, K, M, N, O, P, T, W, X, Y, Z",FCC1,21+-1,25.5+-1,18.8+-1,29+-1,3.5+-1,2.2+-1

"B,C, F, L,U, Q, R, S",FCC2,21+-1,7.1+-1,29.1+-1,6.8+-1,18.5+-1,17.4+-1

V,BCC,1.1+-1,1.1+-1,0.5+-1,1.4+-1,79.7+-1,16.3+-1

Nominal composition,-,20,20,20,20,12,8


Retrieved Properties: Fatigue, Crystal Structure, Crystallinity, Compression, Composition, Friction, Hardness, Magnetism, Entropy, Creep
Final Output:
Alloy,Processing condition,Testing condition,Property,Value,Unit
A, D, E, G, H, I, J, K, M, N, O, P, T, W, X, Y, Z,-,Crystal Structure,FCC1,-
B,C, F, L,U, Q, R, S,-,Crystal Structure,FCC2,-
V,-,Crystal Structure,BCC,-
Nominal composition,-,-,Chemical Composition,Co: 20; Fe: 20; Ni: 20; Cr: 20; Al: 12; Ti: 8,at%

Table Table 3:
Input Table:
Alloy,Process,s y (GPa),s max (GPa),e p (%),Hardness (Hv),Refs.

CoFeNiCrAl0.6Ti0.4,SPS,2.08,2.52,11.5,573,This work

CoFeNiCrAlTi,Copper mold casting,1.86,2.58,8.8,-,[16]

CoFeNiCrAlTi,Arc-melting,-,2.28,6.4,-,[17]

CoFeNiCrAlTi,SPS,-,-,-,432,[18]


Retrieved Properties: Ultimate Tensile Strength, Pitting Potential, Elastic Moduli, Yield Strength, SRO, Elasticity, Saturation Magnetization, Yield Stress, Hardness
Final Output:
Alloy,Processing condition,Testing condition,Property,Value,Unit
CoFeNiCrAl0.6Ti0.4,SPS,-,Yield Strength,2.08,GPa
CoFeNiCrAl0.6Ti0.4,SPS,-,Ultimate Tensile Strength,2.52,GPa
CoFeNiCrAl0.6Ti0.4,SPS,-,Hardness,573,Hv
CoFeNiCrAlTi,Copper mold casting,-,Yield Strength,1.86,GPa
CoFeNiCrAlTi,Copper mold casting,-,Ultimate Tensile Strength,2.58,GPa
CoFeNiCrAlTi,Arc-melting,-,Ultimate Tensile Strength,2.28,GPa
CoFeNiCrAlTi,SPS,-,Hardness,432,Hv

Table Table 4:
Input Table:
"Element (atomic sizes, A)",Co,Fe,Ni,Cr,Al,Ti

Co (1.24),-,-1,0,-4,-19,-28

Fe (1.24),-,-,-2,-1,-11,-17

Ni (1.25),-,-,-,-7,-22,-35

Cr (1.25),-,-,-,-,-10,-7

Al (1.43),-,-,-,-,-,-30

Ti (1.44),-,-,-,-,-,-


Retrieved Properties: Mixing Enthalpy, Mixing Entropy, H Pick-up
Final Output:
Alloy,Processing condition,Testing condition,Property,Value,Unit
CoFe,-,-,Mixing Enthalpy,-1,kJ/mol
CoNi,-,-,Mixing Enthalpy,0,kJ/mol
CoCr,-,-,Mixing Enthalpy,-4,kJ/mol
CoAl,-,-,Mixing Enthalpy,-19,kJ/mol
CoTi,-,-,Mixing Enthalpy,-28,kJ/mol
FeNi,-,-,Mixing Enthalpy,-2,kJ/mol
FeCr,-,-,Mixing Enthalpy,-1,kJ/mol
FeAl,-,-,Mixing Enthalpy,-11,kJ/mol
FeTi,-,-,Mixing Enthalpy,-17,kJ/mol
NiCr,-,-,Mixing Enthalpy,-7,kJ/mol
NiAl,-,-,Mixing Enthalpy,-22,kJ/mol
NiTi,-,-,Mixing Enthalpy,-35,kJ/mol
CrAl,-,-,Mixing Enthalpy,-10,kJ/mol
CrTi,-,-,Mixing Enthalpy,-7,kJ/mol
AlTi,-,-,Mixing Enthalpy,-30,kJ/mol

File: Table Extraction/Property extraction pipeline/articles_16_march2/articles_16_march2/10.1016.j.jallcom.2015.07.209/processing_log.txt

Table Table 1:
Input Table:
Element:,Hf,Nb,Ta,Ti,Zr

Average composition,20.78,19.59,21.46,18.77,19.4

Standard deviation,0.14,0.27,0.31,0.22,0.07


Retrieved Properties: Stress and Strain, Stress, Mean-Square Atomic Displacements
Final Output:
-

Table Table 2:
Input Table:
Condition,Cold-rolled,800 degC,1000 degC,1200 degC

65% thickness reduction,367 +- 8,374 +- 8,347 +- 6,367 +- 5

86.4% thickness reduction,366 +- 4,375 +- 5,351 +- 7,370 +- 5


Retrieved Properties: Indentation Properties, Hardness
Final Output:
Alloy,Processing condition,Testing condition,Property,Value,Unit
HfNbTaTiZr,as-cold-rolled,Condition: 65% thickness reduction,Hardness,367 ± 8,Hv
HfNbTaTiZr,annealed at 800 degC,Condition: 65% thickness reduction,Hardness,374 ± 8,Hv
HfNbTaTiZr,annealed at 1000 degC,Condition: 65% thickness reduction,Hardness,347 ± 6,Hv
HfNbTaTiZr,annealed at 1200 degC,Condition: 65% thickness reduction,Hardness,367 ± 5,Hv
HfNbTaTiZr,as-cold-rolled,Condition: 86.4% thickness reduction,Hardness,366 ± 4,Hv
HfNbTaTiZr,annealed at 800 degC,Condition: 86.4% thickness reduction,Hardness,375 ± 5,Hv
HfNbTaTiZr,annealed at 1000 degC,Condition: 86.4% thickness reduction,Hardness,351 ± 7,Hv
HfNbTaTiZr,annealed at 1200 degC,Condition: 86.4% thickness reduction,Hardness,370 ± 5,Hv

Table Table 3:
Input Table:
Condition,s0.2 (MPa),sp (MPa),ef (%),E (GPa)

As-cold-rolled,1202,1295,4.7,93.3

Cold-rolled + annealed at 800 degC/2 h,1303,1334,1.9,100.0

Cold-rolled + annealed at 1000 degC/2 h,1145,1262,9.7,99.2


Retrieved Properties: Stress, Pitting Potential, Spall Strength, Elastic Moduli, A2 Phase Size, Breakdown Potential, SRO, Band Gap, Elasticity, Space Groups
Final Output:
Alloy,Processing condition,Testing condition,Property,Value,Unit
HfNbTaTiZr,As-cold-rolled,-,Stress,1202,MPa
HfNbTaTiZr,As-cold-rolled,-,Stress,1295,MPa
HfNbTaTiZr,As-cold-rolled,-,Elastic Moduli,93.3,GPa
HfNbTaTiZr,Cold-rolled + annealed at 800 degC/2 h,-,Stress,1303,MPa
HfNbTaTiZr,Cold-rolled + annealed at 800 degC/2 h,-,Elastic Moduli,100.0,GPa
HfNbTaTiZr,Cold-rolled + annealed at 1000 degC/2 h,-,Stress,1145,MPa
HfNbTaTiZr,Cold-rolled + annealed at 1000 degC/2 h,-,Elastic Moduli,99.2,GPa

Table Table 4:
Input Table:
Element:,Hf,Nb,Ta,Ti,Zr

Particles,16.5 +- 1.7,22.0 +- 0.7,30.7 +- 3.1,16.8 +- 1.0,14.0 +- 1.3

Recrystallized grains,23.3 +- 1.2,18.1 +- 0.3,17.3 +- 0.5,19.8 +- 0.3,21.5 +- 1.5

Unrecrystallized grains: regions without particles,22.3 +- 0.9,18.7 +- 0.6,20.8 +- 1.3,18.8 +- 0.6,19.4 +- 1.3

Unrecrystallized grains: regions with particles,22.5 +- 0.3,19.7 +- 0.3,23.7 +- 0.9,17.9 +- 0.5,16.3 +- 0.4

Overall alloy composition,20.8 +- 0.1,19.6 +- 0.3,21.5 +- 0.3,18.8 +- 0.2,19.4 +- 0.1


Retrieved Properties: Wear Resistance, Entropy, Hardness
Final Output:
Alloy,Processing condition,Testing condition,Property,Value,Unit
HfNbTaTiZr,cold-rolled,annealing at 800 degC for 2 h; Particles,Chemical Composition,Hf: 16.5 ± 1.7; Nb: 22.0 ± 0.7; Ta: 30.7 ± 3.1; Ti: 16.8 ± 1.0; Zr: 14.0 ± 1.3,at%
HfNbTaTiZr,cold-rolled,annealing at 800 degC for 2 h; Recrystallized grains,Chemical Composition,Hf: 23.3 ± 1.2; Nb: 18.1 ± 0.3; Ta: 17.3 ± 0.5; Ti: 19.8 ± 0.3; Zr: 21.5 ± 1.5,at%
HfNbTaTiZr,cold-rolled,annealing at 800 degC for 2 h; Unrecrystallized grains: regions without particles,Chemical Composition,Hf: 22.3 ± 0.9; Nb: 18.7 ± 0.6; Ta: 20.8 ± 1.3; Ti: 18.8 ± 0.6; Zr: 19.4 ± 1.3,at%
HfNbTaTiZr,cold-rolled,annealing at 800 degC for 2 h; Unrecrystallized grains: regions with particles,Chemical Composition,Hf: 22.5 ± 0.3; Nb: 19.7 ± 0.3; Ta: 23.7 ± 0.9; Ti: 17.9 ± 0.5; Zr: 16.3 ± 0.4,at%
HfNbTaTiZr,cold-rolled,annealing at 800 degC for 2 h; Overall alloy composition,Chemical Composition,Hf: 20.8 ± 0.1; Nb: 19.6 ± 0.3; Ta: 21.5 ± 0.3; Ti: 18.8 ± 0.2; Zr: 19.4 ± 0.1,at%

Table Table 5:
Input Table:
ID,Hf,Nb,Ta,Ti,Zr,HfNbTaTiZr

"E, GPa",78.0,105.0,186.0,116.0,68.0,107.9

"V, cm3",13.44,10.83,10.85,10.64,14.02,nan


Retrieved Properties: Elastic Moduli, Vacancy Formation Energy, Voltage, Band Gap, Elasticity, Vacancy Concentration
Final Output:
Alloy,Processing condition,Testing condition,Property,Value,Unit
Hf,-,-,Young's modulus,78.0,GPa
Nb,-,-,Young's modulus,105.0,GPa
Ta,-,-,Young's modulus,186.0,GPa
Ti,-,-,Young's modulus,116.0,GPa
Zr,-,-,Young's modulus,68.0,GPa
HfNbTaTiZr,-,-,Young's modulus,107.9,GPa

File: Table Extraction/Property extraction pipeline/articles_16_march2/articles_16_march2/10.1016.j.jallcom.2015.08.224/processing_log.txt

Table Table 1:
Input Table:
Unnamed: 0,"rexp, kg m-3","rmix, kg m-3"

AlNbTiV,5590 +- 70,5500

AlCr0.5NbTiV,5710 +- 80,5640

AlCrNbTiV,5820 +- 120,5760

AlCr1.5NbTiV,5900 +- 80,5860


Retrieved Properties: Density, Mass Density, Relative Density
Final Output:
Alloy,Processing condition,Testing condition,Property,Value,Unit
AlNbTiV,-,-,Density,5590 +- 70,kg/m³
AlCr0.5NbTiV,-,-,Density,5710 +- 80,kg/m³
AlCrNbTiV,-,-,Density,5820 +- 120,kg/m³
AlCr1.5NbTiV,-,-,Density,5900 +- 80,kg/m³

Table Table 2:
Input Table:
Alloy,AlNbTiV,AlNbTiV.1,AlNbTiV.2,AlCr0.5NbTiV,AlCr0.5NbTiV.1,AlCr0.5NbTiV.2,AlCrNbTiV,AlCrNbTiV.1,AlCrNbTiV.2,AlCr1.5NbTiV,AlCr1.5NbTiV.1,AlCr1.5NbTiV.2

"Temperature, degS","sYS, MPa","sP, MPa","e, %","sYS, MPa","sP, MPa","e, %","sYS, MPa","sP, MPa","e, %","sYS, MPa","sP, MPa","e, %"

22,1000,1280,5.2,1300,1430,0.8,1550,1570,0.4,1700,1700,0

600,780,1005,12.5,1005,1045,2.5,1015,1060,1.5,1370,1480,0.8

800,560,700,>50,640,685,>50,860,895,>50,970,1045,>50

1000,110,-,>50,40,80,>50,65,95,>50,75,105,>50


Retrieved Properties: Grüneisen Coefficient, Melting Point, Debye Temperature, Seebeck Coefficient, Transformation Temperatures, Yield Strength, Characteristic Temperatures, Compression, Elasticity, Compressive Strength
Final Output:
Alloy,Processing condition,Testing condition,Property,Value,Unit
AlNbTiV,-,Temperature(in degS): 22,Yield Strength,1000,MPa
AlNbTiV,-,Temperature(in degS): 600,Yield Strength,780,MPa
AlNbTiV,-,Temperature(in degS): 800,Yield Strength,560,MPa
AlNbTiV,-,Temperature(in degS): 1000,Yield Strength,110,MPa
AlCr0.5NbTiV,-,Temperature(in degS): 22,Yield Strength,1300,MPa
AlCr0.5NbTiV,-,Temperature(in degS): 600,Yield Strength,1005,MPa
AlCr0.5NbTiV,-,Temperature(in degS): 800,Yield Strength,640,MPa
AlCr0.5NbTiV,-,Temperature(in degS): 1000,Yield Strength,40,MPa
AlCrNbTiV,-,Temperature(in degS): 22,Yield Strength,1550,MPa
AlCrNbTiV,-,Temperature(in degS): 600,Yield Strength,1015,MPa
AlCrNbTiV,-,Temperature(in degS): 800,Yield Strength,860,MPa
AlCrNbTiV,-,Temperature(in degS): 1000,Yield Strength,65,MPa
AlCr1.5NbTiV,-,Temperature(in degS): 22,Yield Strength,1700,MPa
AlCr1.5NbTiV,-,Temperature(in degS): 600,Yield Strength,1370,MPa
AlCr1.5NbTiV,-,Temperature(in degS): 800,Yield Strength,970,MPa
AlCr1.5NbTiV,-,Temperature(in degS): 1000,Yield Strength,75,MPa

Table Table 3:
Input Table:
"Element, at.%","Element, at.%.1",Al,Cr,Nb,Ti,V

Constituent,Constituent,AlNbTiV,AlNbTiV,AlNbTiV,AlNbTiV,AlNbTiV

No.,Designation,AlNbTiV,AlNbTiV,AlNbTiV,AlNbTiV,AlNbTiV

1,Grains,27.4 +- 0.3,-,24.2 +- 0.3,24.6 +- 0.1,23.8 +- 0.2

Alloy composition,Alloy composition,27.6 +- 0.2,-,24.1 +- 0.1,24.8 +- 0.3,23.5 +- 0.1

nan,nan,AlCr0.5NbTiV,AlCr0.5NbTiV,AlCr0.5NbTiV,AlCr0.5NbTiV,AlCr0.5NbTiV

1,Grains,25.5 +- 0.1,10.1 +- 0.2,22.4 +- 0.3,21.6 +- 0.3,20.4 +- 0.1

Alloy composition,Alloy composition,25.6 +- 0.2,10.2 +- 0.2,22.2 +- 0.1,21.4 +- 0.2,20.6 +- 0.3

nan,nan,AlCrNbTiV,AlCrNbTiV,AlCrNbTiV,AlCrNbTiV,AlCrNbTiV

1,Grains,23.2 +- 0.2,17.6 +- 0.3,19.9 +- 0.4,20.1 +- 0.3,19.2 +- 0.2

2,Light particles,18.0 +- 0.3,34.5 +- 0.4,25.5 +- 0.5,9.4 +- 0.2,12.6 +- 0.1

Alloy composition,Alloy composition,22.9 +- 0.2,18.8 +- 0.3,20.2 +- 0.1,19.3 +- 0.2,18.8 +- 0.4

nan,nan,AlCr1.5NbTiV,AlCr1.5NbTiV,AlCr1.5NbTiV,AlCr1.5NbTiV,AlCr1.5NbTiV

1,Grains,23.1 +- 0.3,20.4 +- 0.1,16.2 +- 0.4,21.1 +- 0.1,19.2 +- 0.2

2,Light particles,16.9 +- 0.1,36.8 +- 0.5,24.4 +- 0.2,10.3 +- 0.3,11.6 +- 0.4

Alloy composition,Alloy composition,21.7 +- 0.2,25.0 +- 0.3,18.7 +- 0.2,17.8 +- 0.3,16.8 +- 0.1


Retrieved Properties: 
Final Output:
Alloy,Processing condition,Testing condition,Property,Value,Unit
AlNbTiV,homogenized,Grains,Chemical Composition,Al: 27.4 ± 0.3; Nb: 24.2 ± 0.3; Ti: 24.6 ± 0.1; V: 23.8 ± 0.2,at%
AlNbTiV,homogenized,Alloy composition,Chemical Composition,Al: 27.6 ± 0.2; Nb: 24.1 ± 0.1; Ti: 24.8 ± 0.3; V: 23.5 ± 0.1,at%
AlCr0.5NbTiV,homogenized,Grains,Chemical Composition,Al: 25.5 ± 0.1; Cr: 10.1 ± 0.2; Nb: 22.4 ± 0.3; Ti: 21.6 ± 0.3; V: 20.4 ± 0.1,at%
AlCr0.5NbTiV,homogenized,Alloy composition,Chemical Composition,Al: 25.6 ± 0.2; Cr: 10.2 ± 0.2; Nb: 22.2 ± 0.1; Ti: 21.4 ± 0.2; V: 20.6 ± 0.3,at%
AlCrNbTiV,homogenized,Grains,Chemical Composition,Al: 23.2 ± 0.2; Cr: 17.6 ± 0.3; Nb: 19.9 ± 0.4; Ti: 20.1 ± 0.3; V: 19.2 ± 0.2,at%
AlCrNbTiV,homogenized,Light particles,Chemical Composition,Al: 18.0 ± 0.3; Cr: 34.5 ± 0.4; Nb: 25.5 ± 0.5; Ti: 9.4 ± 0.2; V: 12.6 ± 0.1,at%
AlCrNbTiV,homogenized,Alloy composition,Chemical Composition,Al: 22.9 ± 0.2; Cr: 18.8 ± 0.3; Nb: 20.2 ± 0.1; Ti: 19.3 ± 0.2; V: 18.8 ± 0.4,at%
AlCr1.5NbTiV,homogenized,Grains,Chemical Composition,Al: 23.1 ± 0.3; Cr: 20.4 ± 0.1; Nb: 16.2 ± 0.4; Ti: 21.1 ± 0.1; V: 19.2 ± 0.2,at%
AlCr1.5NbTiV,homogenized,Light particles,Chemical Composition,Al: 16.9 ± 0.1; Cr: 36.8 ± 0.5; Nb: 24.4 ± 0.2; Ti: 10.3 ± 0.3; V: 11.6 ± 0.4,at%
AlCr1.5NbTiV,homogenized,Alloy composition,Chemical Composition,Al: 21.7 ± 0.2; Cr: 25.0 ± 0.3; Nb: 18.7 ± 0.2; Ti: 17.8 ± 0.3; V: 16.8 ± 0.1,at%

Table Table 4:
Input Table:
"Element, at.%","Element, at.%.1",Al,Cr,Nb,Ti,V

Constituent,Constituent,AlNbTiV,AlNbTiV,AlNbTiV,AlNbTiV,AlNbTiV

No.,Designation,AlNbTiV,AlNbTiV,AlNbTiV,AlNbTiV,AlNbTiV

1,Grains,26.4 +- 0.2,-,24.2 +- 0.1,25.3 +- 0.2,24.4 +- 0.3

2,Precipitation-containing zone,26.5 +- 0.1,-,23.9 +- 0.2,25.3 +- 0.5,24.1 +- 0.4

Alloy composition,Alloy composition,27.6 +- 0.2,-,24.1 +- 0.1,24.8 +- 0.3,23.5 +- 0.1

nan,nan,AlCr0.5NbTiV,AlCr0.5NbTiV,AlCr0.5NbTiV,AlCr0.5NbTiV,AlCr0.5NbTiV

1,Grains,24.3 +- 0.3,10.1 +- 0.4,22.3 +- 0.2,22.0 +- 0.1,21.3 +- 0.3

2,Precipitation-containing zone,24.7 +- 0.1,11.1 +- 0.3,22.7 +- 0.3,20.6 +- 0.2,20.9 +- 0.2

Alloy composition,Alloy composition,25.6 +- 0.2,10.2 +- 0.2,22.2 +- 0.1,21.4 +- 0.2,20.6 +- 0.3

nan,nan,AlCrNbTiV,AlCrNbTiV,AlCrNbTiV,AlCrNbTiV,AlCrNbTiV

1,Grains,22.3 +- 0.2,17.7 +- 0.1,17.4 +- 0.2,21.9 +- 0.3,20.6 +- 0.1

2,Light particles,17.6 +- 0.1,35.2 +- 0.4,23.0 +- 0.2,10.3 +- 0.1,13.9 +- 0.2

3,Precipitation-containing zone,22.5 +- 0.3,17.0 +- 0.2,17.7 +- 0.2,22.6 +- 0.1,22.2 +- 0.3

Alloy composition,Alloy composition,22.9 +- 0.2,18.8 +- 0.3,20.2 +- 0.1,19.3 +- 0.2,18.8 +- 0.4

nan,nan,AlCr1.5NbTiV,AlCr1.5NbTiV,AlCr1.5NbTiV,AlCr1.5NbTiV,AlCr1.5NbTiV

1,Grains,21.8 +- 0.1,20.7 +- 0.2,14.8 +- 0.2,22.3 +- 0.1,20.4 +- 0.1

2,Light particles,16.6 +- 0.2,38.7 +- 0.1,23.8 +- 0.2,9.5 +- 0.2,11.4 +- 0.1

3,Precipitation-containing zone,20.6 +- 0.3,22.9 +- 0.1,16.6 +- 0.3,20.9 +- 0.3,19.0 +- 0.3

Alloy composition,Alloy composition,21.7 +- 0.2,25.0 +- 0.3,18.7 +- 0.2,17.8 +- 0.3,16.8 +- 0.1


Retrieved Properties: Compressive Strength, Compression Performance, Compression
Final Output:
Alloy,Processing condition,Testing condition,Property,Value,Unit
AlNbTiV,Grains,Compression at 800 degC,Chemical Composition,Al: 26.4 ± 0.2; Nb: 24.2 ± 0.1; Ti: 25.3 ± 0.2; V: 24.4 ± 0.3,at%
AlNbTiV,Precipitation-containing zone,Compression at 800 degC,Chemical Composition,Al: 26.5 ± 0.1; Nb: 23.9 ± 0.2; Ti: 25.3 ± 0.5; V: 24.1 ± 0.4,at%
AlNbTiV,Alloy composition,Compression at 800 degC,Chemical Composition,Al: 27.6 ± 0.2; Nb: 24.1 ± 0.1; Ti: 24.8 ± 0.3; V: 23.5 ± 0.1,at%
AlCr0.5NbTiV,Grains,Compression at 800 degC,Chemical Composition,Al: 24.3 ± 0.3; Cr: 10.1 ± 0.4; Nb: 22.3 ± 0.2; Ti: 22.0 ± 0.1; V: 21.3 ± 0.3,at%
AlCr0.5NbTiV,Precipitation-containing zone,Compression at 800 degC,Chemical Composition,Al: 24.7 ± 0.1; Cr: 11.1 ± 0.3; Nb: 22.7 ± 0.3; Ti: 20.6 ± 0.2; V: 20.9 ± 0.2,at%
AlCr0.5NbTiV,Alloy composition,Compression at 800 degC,Chemical Composition,Al: 25.6 ± 0.2; Cr: 10.2 ± 0.2; Nb: 22.2 ± 0.1; Ti: 21.4 ± 0.2; V: 20.6 ± 0.3,at%
AlCrNbTiV,Grains,Compression at 800 degC,Chemical Composition,Al: 22.3 ± 0.2; Cr: 17.7 ± 0.1; Nb: 17.4 ± 0.2; Ti: 21.9 ± 0.3; V: 20.6 ± 0.1,at%
AlCrNbTiV,Light particles,Compression at 800 degC,Chemical Composition,Al: 17.6 ± 0.1; Cr: 35.2 ± 0.4; Nb: 23.0 ± 0.2; Ti: 10.3 ± 0.1; V: 13.9 ± 0.2,at%
AlCrNbTiV,Precipitation-containing zone,Compression at 800 degC,Chemical Composition,Al: 22.5 ± 0.3; Cr: 17.0 ± 0.2; Nb: 17.7 ± 0.2; Ti: 22.6 ± 0.1; V: 22.2 ± 0.3,at%
AlCrNbTiV,Alloy composition,Compression at 800 degC,Chemical Composition,Al: 22.9 ± 0.2; Cr: 18.8 ± 0.3; Nb: 20.2 ± 0.1; Ti: 19.3 ± 0.2; V: 18.8 ± 0.4,at%
AlCr1.5NbTiV,Grains,Compression at 800 degC,Chemical Composition,Al: 21.8 ± 0.1; Cr: 20.7 ± 0.2; Nb: 14.8 ± 0.2; Ti: 22.3 ± 0.1; V: 20.4 ± 0.1,at%
AlCr1.5NbTiV,Light particles,Compression at 800 degC,Chemical Composition,Al: 16.6 ± 0.2; Cr: 38.7 ± 0.1; Nb: 23.8 ± 0.2; Ti: 9.5 ± 0.2; V: 11.4 ± 0.1,at%
AlCr1.5NbTiV,Precipitation-containing zone,Compression at 800 degC,Chemical Composition,Al: 20.6 ± 0.3; Cr: 22.9 ± 0.1; Nb: 16.6 ± 0.3; Ti: 20.9 ± 0.3; V: 19.0 ± 0.3,at%
AlCr1.5NbTiV,Alloy composition,Compression at 800 degC,Chemical Composition,Al: 21.7 ± 0.2; Cr: 25.0 ± 0.3; Nb: 18.7 ± 0.2; Ti: 17.8 ± 0.3; V: 16.8 ± 0.1,at%

Table Table 5:
Input Table:
"Element, at.%","Element, at.%.1",Al,Cr,Nb,Ti,V

Constituent,Constituent,AlNbTiV,AlNbTiV,AlNbTiV,AlNbTiV,AlNbTiV

No.,Designation,AlNbTiV,AlNbTiV,AlNbTiV,AlNbTiV,AlNbTiV

1,Grains,27.4 +- 0.2,-,23.8 +- 0.1,24.8 +- 0.2,24.0 +- 0.1

2,Grey particles,32.3 +- 0.1,-,32.3 +- 0.3,19.2 +- 0.1,16.2 +- 0.2

Alloy composition,Alloy composition,27.6 +- 0.2,-,24.1 +- 0.1,24.8 +- 0.3,23.5 +- 0.1

nan,nan,AlCr0.5NbTiV,AlCr0.5NbTiV,AlCr0.5NbTiV,AlCr0.5NbTiV,AlCr0.5NbTiV

1,Grains,24.2 +- 0.1,10.5 +- 0.2,18.5 +- 0.2,23.9 +- 0.1,22.9 +- 0.3

2,Grey particles,27.2 +- 0.2,4.7 +- 0.1,39.0 +- 0.4,18.5 +- 0.3,10.6 +- 0.2

3,Light particles,13.5 +- 0.1,30.8 +- 0.4,24.9 +- 0.4,10.7 +- 0.2,20.1 +- 0.2

Alloy composition,Alloy composition,25.6 +- 0.2,10.2 +- 0.2,22.2 +- 0.1,21.4 +- 0.2,20.6 +- 0.3

nan,nan,AlCrNbTiV,AlCrNbTiV,AlCrNbTiV,AlCrNbTiV,AlCrNbTiV

1,Grains,24.4 +- 0.2,15.1 +- 0.2,17.4 +- 0.3,22.9 +- 0.1,20.2 +- 0.1

2,Coarse light particles,15.2 +- 0.1,35.8 +- 0.5,25.1 +- 0.3,9.9 +- 0.2,14.0 +- 0.4

3,Fine light particles,15.6 +- 0.4,29.9 +- 0.3,23.8 +- 0.4,13.2 +- 0.4,17.5 +- 0.2

Alloy composition,Alloy composition,22.9 +- 0.2,18.8 +- 0.3,20.2 +- 0.1,19.3 +- 0.2,18.8 +- 0.4

nan,nan,AlCr1.5NbTiV,AlCr1.5NbTiV,AlCr1.5NbTiV,AlCr1.5NbTiV,AlCr1.5NbTiV

1,Grains,21.4 +- 0.4,15.1 +- 0.3,12.6 +- 0.2,28.0 +- 0.1,22.9 +- 0.1

2,Coarse light particles,14.0 +- 0.2,39.1 +- 0.6,23.7 +- 0.4,10.4 +- 0.1,12.8 +- 0.2

3,Fine light particles,14.2 +- 0.1,35.4 +- 0.1,22.2 +- 0.2,12.5 +- 0.4,15.7 +- 0.1

Alloy composition,Alloy composition,21.7 +- 0.2,25.0 +- 0.3,18.7 +- 0.2,17.8 +- 0.3,16.8 +- 0.1


Retrieved Properties: Indentation Properties, Optical Properties, Absorption Properties
Final Output:
Alloy,Processing condition,Testing condition,Property,Value,Unit
AlNbTiV,Grains,-,Chemical Composition,Al: 27.4 ± 0.2; Nb: 23.8 ± 0.1; Ti: 24.8 ± 0.2; V: 24.0 ± 0.1,at%
AlNbTiV,Grey particles,-,Chemical Composition,Al: 32.3 ± 0.1; Nb: 32.3 ± 0.3; Ti: 19.2 ± 0.1; V: 16.2 ± 0.2,at%
AlNbTiV,-,-,Chemical Composition,Al: 27.6 ± 0.2; Nb: 24.1 ± 0.1; Ti: 24.8 ± 0.3; V: 23.5 ± 0.1,at%
AlCr0.5NbTiV,Grains,-,Chemical Composition,Al: 24.2 ± 0.1; Cr: 10.5 ± 0.2; Nb: 18.5 ± 0.2; Ti: 23.9 ± 0.1; V: 22.9 ± 0.3,at%
AlCr0.5NbTiV,Grey particles,-,Chemical Composition,Al: 27.2 ± 0.2; Cr: 4.7 ± 0.1; Nb: 39.0 ± 0.4; Ti: 18.5 ± 0.3; V: 10.6 ± 0.2,at%
AlCr0.5NbTiV,Light particles,-,Chemical Composition,Al: 13.5 ± 0.1; Cr: 30.8 ± 0.4; Nb: 24.9 ± 0.4; Ti: 10.7 ± 0.2; V: 20.1 ± 0.2,at%
AlCr0.5NbTiV,-,-,Chemical Composition,Al: 25.6 ± 0.2; Cr: 10.2 ± 0.2; Nb: 22.2 ± 0.1; Ti: 21.4 ± 0.2; V: 20.6 ± 0.3,at%
AlCrNbTiV,Grains,-,Chemical Composition,Al: 24.4 ± 0.2; Cr: 15.1 ± 0.2; Nb: 17.4 ± 0.3; Ti: 22.9 ± 0.1; V: 20.2 ± 0.1,at%
AlCrNbTiV,Coarse light particles,-,Chemical Composition,Al: 15.2 ± 0.1; Cr: 35.8 ± 0.5; Nb: 25.1 ± 0.3; Ti: 9.9 ± 0.2; V: 14.0 ± 0.4,at%
AlCrNbTiV,Fine light particles,-,Chemical Composition,Al: 15.6 ± 0.4; Cr: 29.9 ± 0.3; Nb: 23.8 ± 0.4; Ti: 13.2 ± 0.4; V: 17.5 ± 0.2,at%
AlCrNbTiV,-,-,Chemical Composition,Al: 22.9 ± 0.2; Cr: 18.8 ± 0.3; Nb: 20.2 ± 0.1; Ti: 19.3 ± 0.2; V: 18.8 ± 0.4,at%
AlCr1.5NbTiV,Grains,-,Chemical Composition,Al: 21.4 ± 0.4; Cr: 15.1 ± 0.3; Nb: 12.6 ± 0.2; Ti: 28.0 ± 0.1; V: 22.9 ± 0.1,at%
AlCr1.5NbTiV,Coarse light particles,-,Chemical Composition,Al: 14.0 ± 0.2; Cr: 39.1 ± 0.6; Nb: 23.7 ± 0.4; Ti: 10.4 ± 0.1; V: 12.8 ± 0.2,at%
AlCr1.5NbTiV,Fine light particles,-,Chemical Composition,Al: 14.2 ± 0.1; Cr: 35.4 ± 0.1; Nb: 22.2 ± 0.2; Ti: 12.5 ± 0.4; V: 15.7 ± 0.1,at%
AlCr1.5NbTiV,-,-,Chemical Composition,Al: 21.7 ± 0.2; Cr: 25.0 ± 0.3; Nb: 18.7 ± 0.2; Ti: 17.8 ± 0.3; V: 16.8 ± 0.1,at%

Table Table 6:
Input Table:
Temperature,Alloy,Phase,Fraction,"Composition, at.%","Composition, at.%.1","Composition, at.%.2","Composition, at.%.3","Composition, at.%.4"

Temperature,Alloy,Phase,Fraction,Al,Cr,Nb,Ti,V

600 degC,AlNbTiV,BCC_A2,0.697,23.0,-,31.2,12.2,33.6

600 degC,AlNbTiV,Ti3Al,0.303,29.7,-,10.7,54.4,5.2

AlCr0.5NbTiV,BCC_A2,0.701,20.6,7.2,27.6,14.5,30.1,nan

AlCr0.5NbTiV,Laves,0.135,21.7,43.4,5.9,27.5,1.5,nan

AlCr0.5NbTiV,Ti3Al,0.164,28.4,0.4,11.3,55.7,4.2,nan

AlCrNbTiV,BCC_A2,0.636,19.6,7.4,27.7,14.9,30.4,nan

AlCrNbTiV,Laves,0.343,20.4,44.5,6.2,27.1,1.8,nan

AlCrNbTiV,Ti3Al,0.021,27.8,0.4,11.5,56.2,4.1,nan

AlCr1.5NbTiV,BCC_A2,0.509,18.8,9.0,26.1,12.9,33.2,nan

AlCr1.5NbTiV,FCC_C15,0.381,16.9,46.7,10.9,22.6,2.9,nan

AlCr1.5NbTiV,Laves,0.110,19.6,45.1,6.9,26.5,1.9,nan

800 degC,AlNbTiV,BCC_A2,1,25.0,-,25.0,25.0,25.0

800 degC,AlCr0.5NbTiV,BCC_A2,1,22.2,11.2,22.2,22.2,22.2

AlCrNbTiV,BCC_A2,0.873,20.7,16.0,20.8,19.2,22.3,nan

AlCrNbTiV,FCC_C15,0.127,15.2,47.3,14.5,19.2,3.8,nan

AlCr1.5NbTiV,BCC_A2,0.692,19.9,18.1,19.5,18.0,24.5,nan

AlCr1.5NbTiV,FCC_C15,0.308,14.3,47.9,15.3,18.4,4.1,nan

1000 degC,AlNbTiV,BCC_A2,1,25.0,-,25.0,25.0,25.0

1000 degC,AlCr0.5NbTiV,BCC_A2,1,22.2,11.2,22.2,22.2,22.2

1000 degC,AlCrNbTiV,BCC_A2,1,20.0,20.0,20.0,20.0,20.0

AlCr1.5NbTiV,BCC_A2,0.985,18.3,26.9,18.2,18.2,18.4,nan

AlCr1.5NbTiV,FCC_C15,0.015,10.1,51.1,19.4,14.6,4.8,nan

1200 degC,AlNbTiV,BCC_A2,1,25.0,-,25.0,25.0,25.0

1200 degC,AlCr0.5NbTiV,BCC_A2,1,22.2,11.2,22.2,22.2,22.2

1200 degC,AlCrNbTiV,BCC_A2,1,20.0,20.0,20.0,20.0,20.0

1200 degC,AlCr1.5NbTiV,BCC_A2,1,18.2,27.3,18.2,18.2,18.2


Retrieved Properties: Volume Fraction, Remanence, Composition, Phase Fractions, Elemental Composition, Surface Composition
Final Output:
Alloy,Processing condition,Testing condition,Property,Value,Unit
AlNbTiV,-,Temperature(in degC): 600;Phase: BCC_A2,Phase Fractions,0.697,-
AlNbTiV,-,Temperature(in degC): 600;Phase: Ti3Al,Phase Fractions,0.303,-
AlNbTiV,-,Temperature(in degC): 800;Phase: BCC_A2,Phase Fractions,1,-
AlNbTiV,-,Temperature(in degC): 1000;Phase: BCC_A2,Phase Fractions,1,-
AlNbTiV,-,Temperature(in degC): 1200;Phase: BCC_A2,Phase Fractions,1,-
AlCr0.5NbTiV,-,Temperature(in degC): 600;Phase: BCC_A2,Phase Fractions,0.701,-
AlCr0.5NbTiV,-,Temperature(in degC): 600;Phase: Laves,Phase Fractions,0.135,-
AlCr0.5NbTiV,-,Temperature(in degC): 600;Phase: Ti3Al,Phase Fractions,0.164,-
AlCr0.5NbTiV,-,Temperature(in degC): 800;Phase: BCC_A2,Phase Fractions,1,-
AlCr0.5NbTiV,-,Temperature(in degC): 1000;Phase: BCC_A2,Phase Fractions,1,-
AlCr0.5NbTiV,-,Temperature(in degC): 1200;Phase: BCC_A2,Phase Fractions,1,-
AlCrNbTiV,-,Temperature(in degC): 600;Phase: BCC_A2,Phase Fractions,0.636,-
AlCrNbTiV,-,Temperature(in degC): 600;Phase: Laves,Phase Fractions,0.343,-
AlCrNbTiV,-,Temperature(in degC): 600;Phase: Ti3Al,Phase Fractions,0.021,-
AlCrNbTiV,-,Temperature(in degC): 800;Phase: BCC_A2,Phase Fractions,0.873,-
AlCrNbTiV,-,Temperature(in degC): 800;Phase: FCC_C15,Phase Fractions,0.127,-
AlCrNbTiV,-,Temperature(in degC): 1000;Phase: BCC_A2,Phase Fractions,1,-
AlCrNbTiV,-,Temperature(in degC): 1200;Phase: BCC_A2,Phase Fractions,1,-
AlCr1.5NbTiV,-,Temperature(in degC): 600;Phase: BCC_A2,Phase Fractions,0.509,-
AlCr1.5NbTiV,-,Temperature(in degC): 600;Phase: FCC_C15,Phase Fractions,0.381,-
AlCr1.5NbTiV,-,Temperature(in degC): 600;Phase: Laves,Phase Fractions,0.110,-
AlCr1.5NbTiV,-,Temperature(in degC): 800;Phase: BCC_A2,Phase Fractions,0.692,-
AlCr1.5NbTiV,-,Temperature(in degC): 800;Phase: FCC_C15,Phase Fractions,0.308,-
AlCr1.5NbTiV,-,Temperature(in degC): 1000;Phase: BCC_A2,Phase Fractions,0.985,-
AlCr1.5NbTiV,-,Temperature(in degC): 1000;Phase: FCC_C15,Phase Fractions,0.015,-
AlCr1.5NbTiV,-,Temperature(in degC): 1200;Phase: BCC_A2,Phase Fractions,1,-
