Repository: AravindanIITM18/MaterialsDataExtraction

File: Table Extraction/Property extraction pipeline/articles_16_march2/articles_16_march2/10.1016.j.msea.2007.01.122/processing_log.txt

Table Table 1:
Input Table:
Alloy,Al,Co,Cr,Cu,Fe,Ni

AlCoCrCuNi,AlCoCrCuNi,AlCoCrCuNi,AlCoCrCuNi,AlCoCrCuNi,AlCoCrCuNi,AlCoCrCuNi

Nominal,20,20,20,20,-,20

Dendrite,21,21,25,11,-,22

Interdendrite,13,8,6,58,-,15

nan,nan,nan,nan,nan,nan,nan

AlCoCrCuFeNi,AlCoCrCuFeNi,AlCoCrCuFeNi,AlCoCrCuFeNi,AlCoCrCuFeNi,AlCoCrCuFeNi,AlCoCrCuFeNi

Nominal,17,17,17,17,17,17

Dendrite,17,17,21,11,18,16

Interdendrite,12,5,3,63,5,12


Retrieved Properties: Fatigue, Crystal Structure, Crystallinity, Compression, Composition, Friction, Hardness, Magnetism, Entropy, Creep
Final Output:
Alloy,Processing condition,Testing condition,Property,Value,Unit
AlCoCrCuNi,-,Nominal,Chemical Composition,Al: 20; Co: 20; Cr: 20; Cu: 20; Ni: 20,at%
AlCoCrCuNi,-,Dendrite,Chemical Composition,Al: 21; Co: 21; Cr: 25; Cu: 11; Ni: 22,at%
AlCoCrCuNi,-,Interdendrite,Chemical Composition,Al: 13; Co: 8; Cr: 6; Cu: 58; Ni: 15,at%
AlCoCrCuFeNi,-,Nominal,Chemical Composition,Al: 17; Co: 17; Cr: 17; Cu: 17; Fe: 17; Ni: 17,at%
AlCoCrCuFeNi,-,Dendrite,Chemical Composition,Al: 17; Co: 17; Cr: 21; Cu: 11; Fe: 18; Ni: 16,at%
AlCoCrCuFeNi,-,Interdendrite,Chemical Composition,Al: 12; Co: 5; Cr: 3; Cu: 63; Fe: 5; Ni: 12,at%

Table Table 2:
Input Table:
Alloys,Microstructure,Hardness (HV)

AlCoCrCuNi,Cu-rich FCC+SD BCC,419+-6

AlCoCrCuFeNi,Cu-rich FCC+SD BCC,416+-19

Golden layer of AgAlCoCrCuNi,Ag+Cu-rich FCC,104+-3

Silver layer of AgAlCoCrCuNi,BCC+Ag+Cu-rich FCC,451+-9

AlAuCoCrCuNi,FCC+AuCu,276+-8


Retrieved Properties: Microstructure, Surface Structure, Grain Structure, Hardness
Final Output:
Alloy,Processing condition,Testing condition,Property,Value,Unit
AlCoCrCuNi,-,-,Hardness,419+-6,HV
AlCoCrCuFeNi,-,-,Hardness,416+-19,HV
AgAlCoCrCuNi,-,-,Hardness,104+-3,HV
AgAlCoCrCuNi,-,-,Hardness,451+-9,HV
AlAuCoCrCuNi,-,-,Hardness,276+-8,HV

File: Table Extraction/Property extraction pipeline/articles_16_march2/articles_16_march2/10.1016.j.msea.2008.12.053/processing_log.txt

Table Table 1:
Input Table:
Alloy,Zone,Co,Cr,Fe,Ni,Ti,Al

CoCrFeNiTiAl0,Nominal,20.0,20.0,20.0,20.0,20.0,0.0

nan,Alloy,22.51,22.66,21.9,20.97,16.39,0.0

nan,nan,nan,nan,nan,nan,nan,nan

CoCrFeNiTiAl0.5,Nominal,18.2,18.2,18.2,18.2,18.2,9.0

nan,E(A),13.62,36.18,26.93,10.45,8.64,3.04

nan,Dendrite,24.66,5.13,9.82,26.62,20.36,12.62

nan,Interdendrite,15.55,27.58,31.63,10.78,12.75,1.97

nan,nan,nan,nan,nan,nan,nan,nan

CoCrFeNiTiAl1.0,Nominal,16.6,16.6,16.7,16.7,16.7,16.7

nan,E(A),14.71,33.52,27.39,12.53,8.54,6.36

nan,Dendrite,21.91,13.08,14.44,22.47,17.51,20.31

nan,Interdendrite,16.41,24.92,29.33,14.11,13.25,5.24

nan,nan,nan,nan,nan,nan,nan,nan

CoCrFeNiTiAl1.5,Nominal,15.4,15.4,15.4,15.4,15.4,23.0

nan,Dendrite,22.87,9.49,14.44,22.51,17.4,24.55

nan,Interdendrite,15.9,23.27,22.18,15.12,14.2,13.89

nan,nan,nan,nan,nan,nan,nan,nan

CoCrFeNiTiAl2.0,Nominal,14.3,14.3,14.3,14.3,14.3,28.5

nan,Dendrite,17.64,9.63,11.84,18.81,17.29,30.63

nan,Interdendrite,8.75,42.89,28.87,4.79,5.13,11.21


Retrieved Properties: Fatigue, Crystal Structure, Crystallinity, Compression, Composition, Friction, Hardness, Magnetism, Entropy, Creep
Final Output:
Alloy,Processing condition,Testing condition,Property,Value,Unit
CoCrFeNiTiAl0,-,Nominal,Chemical Composition,Co: 20.0; Cr: 20.0; Fe: 20.0; Ni: 20.0; Ti: 20.0; Al: 0.0,at%
CoCrFeNiTiAl0.5,-,Nominal,Chemical Composition,Co: 18.2; Cr: 18.2; Fe: 18.2; Ni: 18.2; Ti: 18.2; Al: 9.0,at%
CoCrFeNiTiAl0.5,-,E(A),Chemical Composition,Co: 13.62; Cr: 36.18; Fe: 26.93; Ni: 10.45; Ti: 8.64; Al: 3.04,at%
CoCrFeNiTiAl0.5,-,Dendrite,Chemical Composition,Co: 24.66; Cr: 5.13; Fe: 9.82; Ni: 26.62; Ti: 20.36; Al: 12.62,at%
CoCrFeNiTiAl0.5,-,Interdendrite,Chemical Composition,Co: 15.55; Cr: 27.58; Fe: 31.63; Ni: 10.78; Ti: 12.75; Al: 1.97,at%
CoCrFeNiTiAl1.0,-,Nominal,Chemical Composition,Co: 16.6; Cr: 16.6; Fe: 16.7; Ni: 16.7; Ti: 16.7; Al: 16.7,at%
CoCrFeNiTiAl1.0,-,E(A),Chemical Composition,Co: 14.71; Cr: 33.52; Fe: 27.39; Ni: 12.53; Ti: 8.54; Al: 6.36,at%
CoCrFeNiTiAl1.0,-,Dendrite,Chemical Composition,Co: 21.91; Cr: 13.08; Fe: 14.44; Ni: 22.47; Ti: 17.51; Al: 20.31,at%
CoCrFeNiTiAl1.0,-,Interdendrite,Chemical Composition,Co: 16.41; Cr: 24.92; Fe: 29.33; Ni: 14.11; Ti: 13.25; Al: 5.24,at%
CoCrFeNiTiAl1.5,-,Nominal,Chemical Composition,Co: 15.4; Cr: 15.4; Fe: 15.4; Ni: 15.4; Ti: 15.4; Al: 23.0,at%
CoCrFeNiTiAl1.5,-,Dendrite,Chemical Composition,Co: 22.87; Cr: 9.49; Fe: 14.44; Ni: 22.51; Ti: 17.4; Al: 24.55,at%
CoCrFeNiTiAl1.5,-,Interdendrite,Chemical Composition,Co: 15.9; Cr: 23.27; Fe: 22.18; Ni: 15.12; Ti: 14.2; Al: 13.89,at%
CoCrFeNiTiAl2.0,-,Nominal,Chemical Composition,Co: 14.3; Cr: 14.3; Fe: 14.3; Ni: 14.3; Ti: 14.3; Al: 28.5,at%
CoCrFeNiTiAl2.0,-,Dendrite,Chemical Composition,Co: 17.64; Cr: 9.63; Fe: 11.84; Ni: 18.81; Ti: 17.29; Al: 30.63,at%
CoCrFeNiTiAl2.0,-,Interdendrite,Chemical Composition,Co: 8.75; Cr: 42.89; Fe: 28.87; Ni: 4.79; Ti: 5.13; Al: 11.21,at%

Table Table 2:
Input Table:
"Element (atomic size, A)",Co (1.25),Cr (1.25),Fe (1.24),Ni (1.24),Ti (1.44),Al (1.43)

Co,-,-7.0,-1.0,0.0,-42.0,-19

Cr,nan,nan,-1.0,-7.0,-11.0,-10

Fe,nan,nan,nan,-2.0,-25.0,-11

Ni,nan,nan,nan,nan,-52.0,-22

Ti,nan,nan,nan,nan,nan,-30


Retrieved Properties: Formation Enthalpy, Mixing Enthalpy, Mixing Entropy
Final Output:
Alloy,Processing condition,Testing condition,Property,Value,Unit
CoCr,-,-,Mixing Enthalpy,-7.0,J/mol
CoFe,-,-,Mixing Enthalpy,-1.0,J/mol
CoNi,-,-,Mixing Enthalpy,0.0,J/mol
CoTi,-,-,Mixing Enthalpy,-42.0,J/mol
CoAl,-,-,Mixing Enthalpy,-19,J/mol
CrFe,-,-,Mixing Enthalpy,-1.0,J/mol
CrNi,-,-,Mixing Enthalpy,-7.0,J/mol
CrTi,-,-,Mixing Enthalpy,-11.0,J/mol
CrAl,-,-,Mixing Enthalpy,-10,J/mol
FeNi,-,-,Mixing Enthalpy,-2.0,J/mol
FeTi,-,-,Mixing Enthalpy,-25.0,J/mol
FeAl,-,-,Mixing Enthalpy,-11,J/mol
NiTi,-,-,Mixing Enthalpy,-52.0,J/mol
NiAl,-,-,Mixing Enthalpy,-22,J/mol
TiAl,-,-,Mixing Enthalpy,-30,J/mol

Table Table 3:
Input Table:
Alloy,E (GPa),s max (GPa),e p (%)

Al0,134.6,2.02,9.0

Al0.5,106.8,1.6,9.9

Al1.0,147.6,2.28,6.4

Al1.5,133.4,2.11,9.8

Al2.0,93.5,1.03,5.2


Retrieved Properties: Ultimate Tensile Strength, Pitting Potential, Elastic Moduli, SRO, Band Gap, Elasticity, Saturation Magnetization
Final Output:
Alloy,Processing condition,Testing condition,Property,Value,Unit
CoCrFeNiTiAl0,-,-,Elastic Moduli,134.6,GPa
CoCrFeNiTiAl0.5,-,-,Elastic Moduli,106.8,GPa
CoCrFeNiTiAl1.0,-,-,Elastic Moduli,147.6,GPa
CoCrFeNiTiAl1.5,-,-,Elastic Moduli,133.4,GPa
CoCrFeNiTiAl2.0,-,-,Elastic Moduli,93.5,GPa

File: Table Extraction/Property extraction pipeline/articles_16_march2/articles_16_march2/10.1016.j.msea.2011.09.033/processing_log.txt

Table Table 1:
Input Table:
Composition,Nb,Cr,Mo,Ta,Ti,Zr

At.%,21.84,18.39,10.04,11.86,19.4,18.48

Wt.%,23.3,10.98,11.06,24.64,10.67,19.36


Retrieved Properties: Wear Resistance, Strength-to-Weight Ratio, H Pick-up, Mass Activity, Vacancy Concentration, Wetting
Final Output:
-

Table Table 2:
Input Table:
Constituent,Phase,Nb,Cr,Mo,Ta,Ti,Zr

4mm2 area,BCC1+BCC2+FCC,22.2,18.35,10.15,11.73,19.3,18.27

Primary bright particles,BCC1,26.8,13.22,14.3,16.8,19.07,9.82

Matrix between the primary particles,BCC2,18.68,3.09,0.64,3.83,33.16,40.6

Dark particles inside the matrix,FCC (Laves),12.07,40.74,6.35,6.99,10.78,23.09

Transition layer,BCC1,26.96,6.74,9.92,14.14,28.08,14.16


Retrieved Properties: MOR Activity, Crystal Structure, Elastic Moduli, Crystallinity, Figure of Merit, Friction, Zener Ratio, ZT Value, Entropy, Creep
Final Output:
Alloy,Processing condition,Testing condition,Property,Value,Unit
NbCrMo0.5Ta0.5TiZr,-,4mm2 area,Chemical Composition,Nb: 22.2; Cr: 18.35; Mo: 10.15; Ta: 11.73; Ti: 19.3; Zr: 18.27,at%
NbCrMo0.5Ta0.5TiZr,-,Primary bright particles,Chemical Composition,Nb: 26.8; Cr: 13.22; Mo: 14.3; Ta: 16.8; Ti: 19.07; Zr: 9.82,at%
NbCrMo0.5Ta0.5TiZr,-,Matrix between the primary particles,Chemical Composition,Nb: 18.68; Cr: 3.09; Mo: 0.64; Ta: 3.83; Ti: 33.16; Zr: 40.6,at%
NbCrMo0.5Ta0.5TiZr,-,Dark particles inside the matrix,Chemical Composition,Nb: 12.07; Cr: 40.74; Mo: 6.35; Ta: 6.99; Ti: 10.78; Zr: 23.09,at%
NbCrMo0.5Ta0.5TiZr,-,Transition layer,Chemical Composition,Nb: 26.96; Cr: 6.74; Mo: 9.92; Ta: 14.14; Ti: 28.08; Zr: 14.16,at%

Table Table 3:
Input Table:
Unnamed: 0,Metal,Metal.1,Metal.2,Metal.3,Metal.4,Metal.5,Metal.6,Metal.7,Metal.8,Metal.9

nan,Nb,Cr,Mo,Ta,Ti,Zr,BCC1 Calc,BCC2 Calc,BCC1 HIP,BCC2 HIP

a (pm),330.1,288.4,315.0,330.3,327.6,358.2,324.7,339.3,324.8,341.0


Retrieved Properties: Lattice Parameter, Lattice Strain, Lattice Constants
Final Output:
Alloy,Processing condition,Testing condition,Property,Value,Unit
Nb,-,-,Lattice Parameter,330.1,pm
Cr,-,-,Lattice Parameter,288.4,pm
Mo,-,-,Lattice Parameter,315.0,pm
Ta,-,-,Lattice Parameter,330.3,pm
Ti,-,-,Lattice Parameter,327.6,pm
Zr,-,-,Lattice Parameter,358.2,pm
BCC1 Calc,-,-,Lattice Parameter,324.7,pm
BCC2 Calc,-,-,Lattice Parameter,339.3,pm
BCC1 HIP,-,-,Lattice Parameter,324.8,pm
BCC2 HIP,-,-,Lattice Parameter,341.0,pm

Table Table 4:
Input Table:
Unnamed: 0,Metal,Metal.1,Metal.2,Metal.3,Metal.4,Metal.5,Metal.6,Metal.7,Metal.8

nan,Nb,Cr,Mo,Ta,Ti,Zr,Alloy (Calc),Alloy Cast (Exp),Alloy HIP (Exp)

r (g/cm3),8.57,7.14,10.28,16.65,4.51,6.51,8.23,8.02,8.23


Retrieved Properties: Density, Mass Density, Relative Density
Final Output:
Alloy,Processing condition,Testing condition,Property,Value,Unit
NbCrMo0.5Ta0.5TiZr,-,-,Density,8.23,g/cm³
NbCrMo0.5Ta0.5TiZr,-,-,Density,8.02,g/cm³
NbCrMo0.5Ta0.5TiZr,-,-,Density,8.23,g/cm³

Table Table 5:
Input Table:
Unnamed: 0,Metal,Metal.1,Metal.2,Metal.3,Metal.4,Metal.5,Metal.6,Metal.7

nan,Nb,Cr,Mo,Ta,Ti,Zr,Alloy (Calc),Alloy (Exp)

H  v  (MPa),1320,1060,1530,873,970,903,1097,5288


Retrieved Properties: Indentation Properties, Hardness
Final Output:
Alloy,Processing condition,Testing condition,Property,Value,Unit
NbCrMo0.5Ta0.5TiZr,-,Room Temperature,Hardness,1097,MPa
NbCrMo0.5Ta0.5TiZr,-,Room Temperature,Hardness,5288,MPa

Table Table 6:
Input Table:
Unnamed: 0,T (K),T (K).1,T (K).2,T (K).3

nan,296.0,1073.0,1273,1473

s 0.2 (MPa),1595.0,983.0,546,170

s p (MPa),2046.0,1100.0,630,190

e f (%),5.0,5.5,No fracture,No fracture


Retrieved Properties: Stress, Compression, Yield Strength, Fracture, Compressive Strength, Strain
Final Output:
Alloy,Processing condition,Testing condition,Property,Value,Unit
NbCrMo0.5Ta0.5TiZr,-,Temperature(in K): 296 ;Strain rate(in s-1): 10-3,Compressive Strength,1595.0,MPa
NbCrMo0.5Ta0.5TiZr,-,Temperature(in K): 1073 ;Strain rate(in s-1): 10-3,Compressive Strength,983.0,MPa
NbCrMo0.5Ta0.5TiZr,-,Temperature(in K): 1273 ;Strain rate(in s-1): 10-3,Compressive Strength,546,MPa
NbCrMo0.5Ta0.5TiZr,-,Temperature(in K): 1473 ;Strain rate(in s-1): 10-3,Compressive Strength,170,MPa
NbCrMo0.5Ta0.5TiZr,-,Temperature(in K): 296 ;Strain rate(in s-1): 10-3,Yield Strength,2046.0,MPa
NbCrMo0.5Ta0.5TiZr,-,Temperature(in K): 1073 ;Strain rate(in s-1): 10-3,Yield Strength,1100.0,MPa
NbCrMo0.5Ta0.5TiZr,-,Temperature(in K): 1273 ;Strain rate(in s-1): 10-3,Yield Strength,630,MPa
NbCrMo0.5Ta0.5TiZr,-,Temperature(in K): 1473 ;Strain rate(in s-1): 10-3,Yield Strength,190,MPa
NbCrMo0.5Ta0.5TiZr,-,Temperature(in K): 296 ;Strain rate(in s-1): 10-3,Fracture Strain,5.0,% 
NbCrMo0.5Ta0.5TiZr,-,Temperature(in K): 1073 ;Strain rate(in s-1): 10-3,Fracture Strain,5.5,% 
NbCrMo0.5Ta0.5TiZr,-,Temperature(in K): 1273 ;Strain rate(in s-1): 10-3,Fracture Strain,No fracture,- 
NbCrMo0.5Ta0.5TiZr,-,Temperature(in K): 1473 ;Strain rate(in s-1): 10-3,Fracture Strain,No fracture,- 

Table Table 7:
Input Table:
Constituent,Phase,Nb,Cr,Mo,Ta,Ti,Zr

6.0mm2 area,BCC1+BCC2+FCC,22.2,18.39,10.07,11.78,19.36,18.2

Primary bright particles,BCC1+FCC,26.93,13.29,13.76,16.06,19.38,10.57

Bright region inside primary particles,BCC1,27.62,11.53,13.97,16.29,20.06,10.53

Dark precipitates inside primary particles,FCC (Laves),17.91,30.3,11.19,11.19,13.3,16.12

Dark matrix between primary particles,BCC2,20.35,2.54,1.23,4.57,31.41,39.9

Dark particles inside the matrix,FCC (Laves),11.9,41.06,6.74,7.11,10.48,22.71

Bright particles inside the tails,BCC1,27.59,6.8,8.27,12.9,28.01,16.44


Retrieved Properties: Entropy, Fatigue, Pitting Potential
Final Output:
Alloy,Processing condition,Testing condition,Property,Value,Unit
NbCrMo0.5Ta0.5TiZr,50% compression,Constituent: 6.0mm2 area; Phase: BCC1+BCC2+FCC,Chemical Composition,Nb: 22.2; Cr: 18.39; Mo: 10.07; Ta: 11.78; Ti: 19.36; Zr: 18.2,at%
NbCrMo0.5Ta0.5TiZr,50% compression,Constituent: Primary bright particles; Phase: BCC1+FCC,Chemical Composition,Nb: 26.93; Cr: 13.29; Mo: 13.76; Ta: 16.06; Ti: 19.38; Zr: 10.57,at%
NbCrMo0.5Ta0.5TiZr,50% compression,Constituent: Bright region inside primary particles; Phase: BCC1,Chemical Composition,Nb: 27.62; Cr: 11.53; Mo: 13.97; Ta: 16.29; Ti: 20.06; Zr: 10.53,at%
NbCrMo0.5Ta0.5TiZr,50% compression,Constituent: Dark precipitates inside primary particles; Phase: FCC (Laves),Chemical Composition,Nb: 17.91; Cr: 30.3; Mo: 11.19; Ta: 11.19; Ti: 13.3; Zr: 16.12,at%
NbCrMo0.5Ta0.5TiZr,50% compression,Constituent: Dark matrix between primary particles; Phase: BCC2,Chemical Composition,Nb: 20.35; Cr: 2.54; Mo: 1.23; Ta: 4.57; Ti: 31.41; Zr: 39.9,at%
NbCrMo0.5Ta0.5TiZr,50% compression,Constituent: Dark particles inside the matrix; Phase: FCC (Laves),Chemical Composition,Nb: 11.9; Cr: 41.06; Mo: 6.74; Ta: 7.11; Ti: 10.48; Zr: 22.71,at%
NbCrMo0.5Ta0.5TiZr,50% compression,Constituent: Bright particles inside the tails; Phase: BCC1,Chemical Composition,Nb: 27.59; Cr: 6.8; Mo: 8.27; Ta: 12.9; Ti: 28.01; Zr: 16.44,at%

File: Table Extraction/Property extraction pipeline/articles_16_march2/articles_16_march2/10.1016.j.msea.2011.11.044/processing_log.txt

Table Table 1:
Input Table:
HEAs,After MA,After SPS at 900degC

AlCoCrCuFe,BCC (B) and Cu rich FCC (FCu),"Ordered BCC (B2), Cu rich FCC (FCu), sigma phase (s)"

NiCoCrCuFe,FCC (F) and BCC (Bminor),"Two FCC (F1 and F2), sigma phase (s)"

NiCoCrFe,FCC (F) and BCC (Bminor),FCC (F) and sigma phase (s)

NiCoCuFe,FCC (F),Two FCC (F1 and F2)

NiCoFe,FCC (F),FCC (F)


Retrieved Properties: Thermal Properties, Optical Properties, Absorption Properties
Final Output:
-

Table Table 2:
Input Table:
HEAs,Theoretical density (g/cm3),Experimental relative density (%)

AlCoCrCuFe,6.75,99

NiCoCrCuFe,8.33,94

NiCoCrFe,8.17,94

NiCoCuFe,8.64,86

NiCoFe,8.53,92


Retrieved Properties: Density, Mass Density, Relative Density
Final Output:
Alloy,Processing condition,Testing condition,Property,Value,Unit
AlCoCrCuFe,-,-,Relative Density,99,%
NiCoCrCuFe,-,-,Relative Density,94,%
NiCoCrFe,-,-,Relative Density,94,%
NiCoCuFe,-,-,Relative Density,86,%
NiCoFe,-,-,Relative Density,92,%

Table Table 3:
Input Table:
HEAs,Mechanically alloyed powder,Mechanically alloyed powder.1,Sintered compact,Sintered compact.1

nan,Crystallite size (nm),Strain (%),Crystallite size (nm),Strain (%)

AlCoCrCuFe,10,0.50,74,0.09

NiCoCrCuFe,7.0,1.00,27,0.14

NiCoCrFe,6.0,0.83,13,0.00

NiCoCuFe,9.0,0.73,16,0.05

NiCoFe,10,0.98,25,0.00


Retrieved Properties: Grain Size, Crystallinity, Engineering Strain, Crystallite Size, Strain
Final Output:
Alloy,Processing condition,Testing condition,Property,Value,Unit
AlCoCrCuFe,Mechanically alloyed powder,-,Crystallite Size,10,nm
AlCoCrCuFe,Mechanically alloyed powder,-,Strain,0.50,%
AlCoCrCuFe,Sintered compact,-,Crystallite Size,74,nm
AlCoCrCuFe,Sintered compact,-,Strain,0.09,%
NiCoCrCuFe,Mechanically alloyed powder,-,Crystallite Size,7.0,nm
NiCoCrCuFe,Mechanically alloyed powder,-,Strain,1.00,%
NiCoCrCuFe,Sintered compact,-,Crystallite Size,27,nm
NiCoCrCuFe,Sintered compact,-,Strain,0.14,%
NiCoCrFe,Mechanically alloyed powder,-,Crystallite Size,6.0,nm
NiCoCrFe,Mechanically alloyed powder,-,Strain,0.83,%
NiCoCrFe,Sintered compact,-,Crystallite Size,13,nm
NiCoCrFe,Sintered compact,-,Strain,0.00,%
NiCoCuFe,Mechanically alloyed powder,-,Crystallite Size,9.0,nm
NiCoCuFe,Mechanically alloyed powder,-,Strain,0.73,%
NiCoCuFe,Sintered compact,-,Crystallite Size,16,nm
NiCoCuFe,Sintered compact,-,Strain,0.05,%
NiCoFe,Mechanically alloyed powder,-,Crystallite Size,10,nm
NiCoFe,Mechanically alloyed powder,-,Strain,0.98,%
NiCoFe,Sintered compact,-,Crystallite Size,25,nm
NiCoFe,Sintered compact,-,Strain,0.00,%

Table Table 4:
Input Table:
HEAs,Hardness (HV1)

AlCoCrCuFe,770+-10

NiCoCrCuFe,400+-10

NiCoCrFe,490+-10

NiCoCuFe,160+-10

NiCoFe,230+-5.0


Retrieved Properties: Hardness
Final Output:
Alloy,Processing condition,Testing condition,Property,Value,Unit
AlCoCrCuFe,-,-,Hardness,770+-10,HV
NiCoCrCuFe,-,-,Hardness,400+-10,HV
NiCoCrFe,-,-,Hardness,490+-10,HV
NiCoCuFe,-,-,Hardness,160+-10,HV
NiCoFe,-,-,Hardness,230+-5.0,HV

Table Table 5:
Input Table:
HEAs,Entropy of mixing (DS mix) (R =8.314J/molK),Enthalpy of mixing (kJ/mol) (DH mix),Atomic size difference (%) (d)

AlCoCrCuFe,1.61R,-2.56,4.99

NiCoCrCuFe,1.61R,3.2,1.07

NiCoCrFe,1.34R,-3.75,1.03

NiCoCuFe,1.34R,5.0,1.03

NiCoFe,1.10R,-1.33,0.76


Retrieved Properties: Mixing Entropy, Mixing Enthalpy, Formation Enthalpy, Latent Heat, Entropy, Atomic Size, Atomic Radius, Crystallite Size
Final Output:
Alloy,Processing condition,Testing condition,Property,Value,Unit
AlCoCrCuFe,-,-,Mixing Entropy,1.61R,J/mol·K
AlCoCrCuFe,-,-,Mixing Enthalpy,-2.56,kJ/mol
NiCoCrCuFe,-,-,Mixing Entropy,1.61R,J/mol·K
NiCoCrCuFe,-,-,Mixing Enthalpy,3.2,kJ/mol
NiCoCrFe,-,-,Mixing Entropy,1.34R,J/mol·K
NiCoCrFe,-,-,Mixing Enthalpy,-3.75,kJ/mol
NiCoCuFe,-,-,Mixing Entropy,1.34R,J/mol·K
NiCoCuFe,-,-,Mixing Enthalpy,5.0,kJ/mol
NiCoFe,-,-,Mixing Entropy,1.10R,J/mol·K
NiCoFe,-,-,Mixing Enthalpy,-1.33,kJ/mol

Table Table 6:
Input Table:
Unnamed: 0,Al,Co,Cr,Cu,Fe,Ni

Al,-,-19,-10,-1,-11,-22

Co,-19,-,-4.0,6.0,-1.0,0

Cr,-10,-4.0,-,12,-1.0,-7.0

Cu,-1.0,6.0,12,-,13,4.0

Fe,-11,-1.0,-1.0,13,-,-2.0

Ni,-22,0.0,-7.0,4.0,-2.0,-


Retrieved Properties: Formation Enthalpy, Mixing Enthalpy, Latent Heat
Final Output:
Alloy,Processing condition,Testing condition,Property,Value,Unit
Al-Co,-,-,Mixing Enthalpy,-19,kJ/mol
Al-Cr,-,-,Mixing Enthalpy,-10,kJ/mol
Al-Cu,-,-,Mixing Enthalpy,-1,kJ/mol
Al-Fe,-,-,Mixing Enthalpy,-11,kJ/mol
Al-Ni,-,-,Mixing Enthalpy,-22,kJ/mol
Co-Cr,-,-,Mixing Enthalpy,-4,kJ/mol
Co-Cu,-,-,Mixing Enthalpy,6,kJ/mol
Co-Fe,-,-,Mixing Enthalpy,-1,kJ/mol
Co-Ni,-,-,Mixing Enthalpy,0,kJ/mol
Cr-Cu,-,-,Mixing Enthalpy,12,kJ/mol
Cr-Fe,-,-,Mixing Enthalpy,-1,kJ/mol
Cr-Ni,-,-,Mixing Enthalpy,-7,kJ/mol
Cu-Fe,-,-,Mixing Enthalpy,13,kJ/mol
Cu-Ni,-,-,Mixing Enthalpy,4,kJ/mol
Fe-Ni,-,-,Mixing Enthalpy,-2,kJ/mol

File: Table Extraction/Property extraction pipeline/articles_16_march2/articles_16_march2/10.1016.j.msea.2015.03.109/processing_log.txt

Table Table 1:
Input Table:
Alloy/composition,g  (mJm  -2  ),D  H   mix  (kJmol  -1  ),D  S   mix  (Jmol  -1   K  -1  ),d  x100

NiFeCrCo,26.8,-2.45,11.52,1.181

NiFeCrCoMn,19.0,-3.04,13.37,1.057

Ni14Fe20Cr26Co20Mn20,3.5,-2.6,13.22,1.046

Ni18.5Fe18.5Cr18.5Co26Mn18.5,9.7,-2.77,13.29,1.045


Retrieved Properties: Mixing Entropy, Twin Density, Standard Enthalpy, Stacking Fault Energy, Formation Enthalpy, Surface Energy, Dehydrogenation Enthalpy, Entropy, Magnetic Entropy
Final Output:
Alloy,Processing condition,Testing condition,Property,Value,Unit
NiFeCrCo,-,-,Dehydrogenation Enthalpy,-2.45,kJ/mol
NiFeCrCo,-,-,Dehydrogenation Enthalpy,-3.04,kJ/mol
Ni14Fe20Cr26Co20Mn20,-,-,Dehydrogenation Enthalpy,-2.6,kJ/mol
Ni18.5Fe18.5Cr18.5Co26Mn18.5,-,-,Dehydrogenation Enthalpy,-2.77,kJ/mol
NiFeCrCo,-,-,Mixing Entropy,11.52,J/mol·K
NiFeCrCoMn,-,-,Mixing Entropy,13.37,J/mol·K
Ni14Fe20Cr26Co20Mn20,-,-,Mixing Entropy,13.22,J/mol·K
Ni18.5Fe18.5Cr18.5Co26Mn18.5,-,-,Mixing Entropy,13.29,J/mol·K

Table Table 2:
Input Table:
Annealing temperature (degC),Alloy,s   y  (MPa),s   UTS  (MPa),EL (%),Uniform EL (%),Toughness (Jcm  -3  )

1100.0,Ni18.5Fe18.5Cr18.5Co26Mn18.5,134.0,414,73.5,66.5,257.0

1100.0,Ni14Fe20Cr26Co20Mn20,162.0,462,51.6,50.1,193.0

1100.0,NiFeCrCoMn,135.0,497,55.4,53.5,224.0

1100.0,NiFeCrCo,197.0,582,82.4,70.3,408.0

625.0,Ni18.5Fe18.5Cr18.5Co26Mn18.5,586.0,715,32.8,24.3,223.0

675.0,Ni14Fe20Cr26Co20Mn20,1153.0,1187,1.8,1.7,19.5

650.0,NiFeCrCoMn,660.0,851,24.9,17.4,201.0

625.0,NiFeCrCo,540.0,786,49.3,35.4,360.0

nan,Fe70.04Mn28Al1.6Si0.28C0.08,325.0,495,64.0,48.0,nan

nan,Fe73.03Mn25Al1.6Si0.24Nb0.05C0.08,375.5,538,61.0,50.0,nan

nan,Fe68.25Mn27Al4.1Si0.52Nb0.05C0.08,383.0,548,61.0,38.0,nan


Retrieved Properties: Stress, Ultimate Tensile Strength, Shear Strength, Yield Strength, Fracture, Yield Stress, Ductility, Strain
Final Output:
Alloy,Processing condition,Testing condition,Property,Value,Unit
Ni18.5Fe18.5Cr18.5Co26Mn18.5,-,Annealing temperature(in degC): 1100.0,Yield Stress,134.0,MPa
Ni18.5Fe18.5Cr18.5Co26Mn18.5,-,Annealing temperature(in degC): 1100.0,Ultimate Tensile Strength,414,MPa
Ni18.5Fe18.5Cr18.5Co26Mn18.5,-,Annealing temperature(in degC): 1100.0,Ductility,73.5,%
Ni14Fe20Cr26Co20Mn20,-,Annealing temperature(in degC): 1100.0,Yield Stress,162.0,MPa
Ni14Fe20Cr26Co20Mn20,-,Annealing temperature(in degC): 1100.0,Ultimate Tensile Strength,462,MPa
Ni14Fe20Cr26Co20Mn20,-,Annealing temperature(in degC): 1100.0,Ductility,51.6,%
NiFeCrCoMn,-,Annealing temperature(in degC): 1100.0,Yield Stress,135.0,MPa
NiFeCrCoMn,-,Annealing temperature(in degC): 1100.0,Ultimate Tensile Strength,497,MPa
NiFeCrCoMn,-,Annealing temperature(in degC): 1100.0,Ductility,55.4,%
NiFeCrCo,-,Annealing temperature(in degC): 1100.0,Yield Stress,197.0,MPa
NiFeCrCo,-,Annealing temperature(in degC): 1100.0,Ultimate Tensile Strength,582,MPa
NiFeCrCo,-,Annealing temperature(in degC): 1100.0,Ductility,82.4,%
Ni18.5Fe18.5Cr18.5Co26Mn18.5,-,Annealing temperature(in degC): 625.0,Yield Stress,586.0,MPa
Ni18.5Fe18.5Cr18.5Co26Mn18.5,-,Annealing temperature(in degC): 625.0,Ultimate Tensile Strength,715,MPa
Ni18.5Fe18.5Cr18.5Co26Mn18.5,-,Annealing temperature(in degC): 625.0,Ductility,32.8,%
Ni14Fe20Cr26Co20Mn20,-,Annealing temperature(in degC): 675.0,Yield Stress,1153.0,MPa
Ni14Fe20Cr26Co20Mn20,-,Annealing temperature(in degC): 675.0,Ultimate Tensile Strength,1187,MPa
Ni14Fe20Cr26Co20Mn20,-,Annealing temperature(in degC): 675.0,Ductility,1.8,%
NiFeCrCoMn,-,Annealing temperature(in degC): 650.0,Yield Stress,660.0,MPa
NiFeCrCoMn,-,Annealing temperature(in degC): 650.0,Ultimate Tensile Strength,851,MPa
NiFeCrCoMn,-,Annealing temperature(in degC): 650.0,Ductility,24.9,%
NiFeCrCo,-,Annealing temperature(in degC): 625.0,Yield Stress,540.0,MPa
NiFeCrCo,-,Annealing temperature(in degC): 625.0,Ultimate Tensile Strength,786,MPa
NiFeCrCo,-,Annealing temperature(in degC): 625.0,Ductility,49.3,%
Fe70.04Mn28Al1.6Si0.28C0.08,-,-,Yield Stress,325.0,MPa
Fe70.04Mn28Al1.6Si0.28C0.08,-,-,Ultimate Tensile Strength,495,MPa
Fe70.04Mn28Al1.6Si0.28C0.08,-,-,Ductility,64.0,%
Fe73.03Mn25Al1.6Si0.24Nb0.05C0.08,-,-,Yield Stress,375.5,MPa
Fe73.03Mn25Al1.6Si0.24Nb0.05C0.08,-,-,Ultimate Tensile Strength,538,MPa
Fe73.03Mn25Al1.6Si0.24Nb0.05C0.08,-,-,Ductility,61.0,%
Fe68.25Mn27Al4.1Si0.52Nb0.05C0.08,-,-,Yield Stress,383.0,MPa
Fe68.25Mn27Al4.1Si0.52Nb0.05C0.08,-,-,Ultimate Tensile Strength,548,MPa
Fe68.25Mn27Al4.1Si0.52Nb0.05C0.08,-,-,Ductility,61.0,%
