Repository: AravindanIITM18/MaterialsDataExtraction

File: Table Extraction/Property extraction pipeline/articles_16_march2/articles_16_march2/10.1016.j.actamat.2012.11.032/tables/Table 10.csv
,Fraction,Cr,Nb,Ti,V,Zr
NbTiVZr,,,,,,
A2-2,0.535,,46.5,6.1,46.3,1.1
A3,0.465,,0.2,46.8,0.5,52.5
,,,,,,
NbTiV2Zr,,,,,,
A2-2,0.646,,30.9,6.8,61.6,0.7
A3,0.354,,0.1,44.1,0.6,55.1
,,,,,,
CrNbTiZr,,,,,,
A2-1,0.264,0.0,93.9,3.8,,2.3
C15,0.375,66.6,,0.02,,33.3
A3,0.361,0.0,0.5,66.5,,33.0
,,,,,,
CrNbTiVZr,,,,,,
C15,0.300,66.6,,0.02,,33.3
A2-2,0.439,0.0,45.4,8.4,45.2,1.0
A3,0.261,0.0,0.3,62.5,0.6,36.6

File: Table Extraction/Property extraction pipeline/articles_16_march2/articles_16_march2/10.1016.j.actamat.2012.11.032/tables/Table 9.csv
,Fraction,Cr,Nb,Ti,V,Zr
NbTiVZr,,,,,,
A2-1,0.636,,13.6,32.4,18.5,35.5
A2-2,0.364,,45.0,12.0,36.3,6.7
,,,,,,
NbTiV2Zr,,,,,,
A2-1,0.477,,7.6,31.4,23.0,38.0
A2-2,0.523,,31.3,9.6,55.6,3.6
,,,,,,
CrNbTiZr,,,,,,
A2-1,0.633,0.9,39.5,39.5,,20.2
C15,0.367,66.6,,0.04,,33.3
,,,,,,
CrNbTiVZr,,,,,,
A2-1,0.338,1.7,16.3,37.4,21.6,23.0
C15,0.288,66.6,,0.03,,33.4
A2-2,0.374,0.7,38.8,19.6,33.9,7.0
