Repository: AravindanIITM18/MaterialsDataExtraction

File: Table Extraction/Property extraction pipeline/articles_16_march2/articles_16_march2/10.1016.j.actamat.2014.01.029/tables/Table 11.csv
T =973K,Fraction,Al or Cr,Hf or Mo,Nb,Ta,Ti,Zr
AlMo0.5NbTa0.5TiZr,AlMo0.5NbTa0.5TiZr,AlMo0.5NbTa0.5TiZr,AlMo0.5NbTa0.5TiZr,AlMo0.5NbTa0.5TiZr,AlMo0.5NbTa0.5TiZr,AlMo0.5NbTa0.5TiZr,AlMo0.5NbTa0.5TiZr
bcc1,0.64,14.5,15.5,30.3,14.8,11.8,13.1
Ti3Al,0.24,25.1,0.3,2.3,2.1,51.1,19.2
Al2Zr3,0.12,40.0,,,,,60.0
,,,,,,,
Al0.4Hf0.6NbTaTiZr,Al0.4Hf0.6NbTaTiZr,Al0.4Hf0.6NbTaTiZr,Al0.4Hf0.6NbTaTiZr,Al0.4Hf0.6NbTaTiZr,Al0.4Hf0.6NbTaTiZr,Al0.4Hf0.6NbTaTiZr,Al0.4Hf0.6NbTaTiZr
bcc1,0.44,8.4,7.2,10.9,6.5,30.5,36.5
bcc2,0.42,2.9,0.7,35.8,40.4,14.1,6.2
hcp,0.13,22.9,64.3,0.0,0.0,3.6,9.2
,,,,,,,
CrMo0.5NbTa0.5TiZr,CrMo0.5NbTa0.5TiZr,CrMo0.5NbTa0.5TiZr,CrMo0.5NbTa0.5TiZr,CrMo0.5NbTa0.5TiZr,CrMo0.5NbTa0.5TiZr,CrMo0.5NbTa0.5TiZr,CrMo0.5NbTa0.5TiZr
bcc1,0.71,1.2,14.0,28.1,14.0,28.1,14.6
Laves,0.29,66.6,0.0,0.0,0.0,0.1,33.4
,,,,,,,
HfNbTaTiZr,HfNbTaTiZr,HfNbTaTiZr,HfNbTaTiZr,HfNbTaTiZr,HfNbTaTiZr,HfNbTaTiZr,HfNbTaTiZr
bcc2,0.51,-,3.3,38.3,38.4,15.5,4.5
hcp,0.49,-,37.6,0.8,0.6,24.7,36.3

File: Table Extraction/Property extraction pipeline/articles_16_march2/articles_16_march2/10.1016.j.actamat.2014.01.029/tables/Table 13.csv
System,Phase,DH mix [30] (kJmol-1),Temperature range [27] (K)
Al-Mo,Al12Mo,-1.45,<934
Al-Mo,Al5Mo,-2.83,<1008
Al-Mo,Al4Mo,-3.26,<1403
Al-Mo,Al8Mo3,-4.05,<1818
Al-Mo,AlMo,-5.10,1743-1993
Al-Mo,AlMo3,-3.83,<2423
,,,
Al-Nb,Al3Nb,-13.76,<1873
Al-Nb,AlNb2,-16.09,<2213
Al-Nb,AlNb3,-13.54,<2333
,,,
Al-Ta,Al3Ta,-14.51,<1824
Al-Ta,Al2Ta3,-19.20,<1867
Al-Ta,AlTa,-18.37,<2043
Al-Ta,AlTa2,-17.16,<2373
,,,
Al-Ti,Al3Ti,-22.11,<1623
Al-Ti,Al2Ti,-26.20,<1513
Al-Ti,AlTi,-29.50,<1753
Al-Ti,AlTi3,-22.18,<1453
,,,
Al-Zr,Al3Zr,-34.04,<1853
Al-Zr,Al2Zr,-39.82,<1918
Al-Zr,Al3Zr2,-42.57,<1868
Al-Zr,AlZr,-43.70,<1548
Al-Zr,Al2Zr3,-41.38,<1758
Al-Zr,AlZr2,-37.97,<1523
Al-Zr,AlZr3,-31.70,<1261
,,,
Al-Hf,Al3Hf,-29.89,<1863
Al-Hf,Al2Hf,-35.00,<1923
Al-Hf,Al3Hf2,-37.46,<1913
Al-Hf,AlHf,-38.50,<2073
Al-Hf,Al2Hf3,-36.50,<1863
Al-Hf,AlHf2,-33.52,<1393
,,,
Mo-Zr,Mo2Zr,-5.67,<2153
Cr-Nb,Cr2Nb,-6.65,<2043
Cr-Ta,Cr2Ta,-6.17,<2293
Cr-Ti,Cr2Ti,-6.47,<1643
Cr-Zr,Cr2Zr,-11.30,<1946

File: Table Extraction/Property extraction pipeline/articles_16_march2/articles_16_march2/10.1016.j.actamat.2014.01.029/tables/Table 3.csv
Alloy,r (gcm-3),H v (GPa),Ref.
AlMo0.5NbTa0.5TiZr,7.40+-0.08,5.8+-0.1,This work
Al0.4Hf0.6NbTaTiZr,9.05+-0.05,4.9+-0.1,This work
CrMo0.5NbTa0.5TiZr,8.23+-0.05,5.3+-0.1,[12]
HfNbTaTiZr,9.94+-0.05,3.8+-0.1,[8]
