Repository: AravindanIITM18/MaterialsDataExtraction

File: Table Extraction/Property extraction pipeline/articles_16_march2/articles_16_march2/10.1016.j.corsci.2010.04.004/tables/Table 1.csv
Designation,Composition (atomic mole ratio),Co(58.93) (%),Cr(52.00) (%),Fe(55.85) (%),Ni(58.69) (%),Ti(47.88) (%),Mo(95.94) (%)
Mo0,Co1.5CrFeNi1.5Ti0.5Mo0,28.68,16.87,18.12,28.56,7.77,0
Mo0.1,Co1.5CrFeNi1.5Ti0.5Mo0.1,27.81,16.36,17.57,27.70,7.53,3.02
Mo0.5,Co1.5CrFeNi1.5Ti0.5Mo0.5,24.82,14.60,15.68,24.72,6.72,13.47
Mo0.8,Co1.5CrFeNi1.5Ti0.5Mo0.8,22.96,13.51,14.51,22.87,6.22,19.94

File: Table Extraction/Property extraction pipeline/articles_16_march2/articles_16_march2/10.1016.j.corsci.2010.04.004/tables/Table 2.csv
Element,Co1.5CrFeNi1.5Ti0.5Mo0 (atom%),Co1.5CrFeNi1.5Ti0.5Mo0 (atom%),Co1.5CrFeNi1.5Ti0.5Mo0.1 (atom%),Co1.5CrFeNi1.5Ti0.5Mo0.1 (atom%)
Element,Interdendrite,Dendrite,Dendrite,Dendrite
Co1.5CrFeNi1.5Ti0.5Mox high-entropy alloys,Co1.5CrFeNi1.5Ti0.5Mox high-entropy alloys,Co1.5CrFeNi1.5Ti0.5Mox high-entropy alloys,Co1.5CrFeNi1.5Ti0.5Mox high-entropy alloys,Co1.5CrFeNi1.5Ti0.5Mox high-entropy alloys
Co,26.7,27.6,25.8,26.6
Cr,15.1,21.0,13.3,19.1
Fe,15.3,19.8,14.1,18.3
Ni,28.9,25.9,29.5,26.8
Ti,14.0,5.7,15.5,7.3
Mo,-,-,1.8,1.9
,,,,
,Co1.5CrFeNi1.5Ti0.5Mo0.5 (atom%),Co1.5CrFeNi1.5Ti0.5Mo0.5 (atom%),Co1.5CrFeNi1.5Ti0.5Mo0.8 (atom%),Co1.5CrFeNi1.5Ti0.5Mo0.8 (atom%)
,Interdendrite,Dendrite,Dendrite,Dendrite
Co,21.0,24.0,20.6,24.8
Cr,20.5,18.1,19.6,15.5
Fe,14.2,16.9,15.2,16.6
Ni,13.0,26.2,14.0,28.2
Ti,7.1,7.5,4.3,7.3
Mo,24.2,7.3,26.3,7.6

File: Table Extraction/Property extraction pipeline/articles_16_march2/articles_16_march2/10.1016.j.corsci.2010.04.004/tables/Table 4.csv
Designation,E corr    (mVSHE),i corr    (mA/cm2),E pp    (mVSHE),i cri    (mA/cm2),i pass    (mA/cm2),E sp    (mVSHE),E b    (mVSHE),DE    (mV)
Mo0,-92,30,-41,46,9,-,1089,1130
Mo0.1,-71,78,-23,45,9,-,1089,1112
Mo0.5,-64,72,-20,41,11,-,1089,1109
Mo0.8,-70,69,-20,44,22,971,1089,1109

File: Table Extraction/Property extraction pipeline/articles_16_march2/articles_16_march2/10.1016.j.corsci.2010.04.004/tables/Table 6.csv
Designation,E corr    (mVSHE),i corr    (mA/cm2),E pp    (mVSHE),i pass    (mA/cm2),E b    (mVSHE),E prot    (mVSHE),E rp    (mVSHE),DE    (mV)
Mo0,-443,0.57,-219,1.46,338,85,32.5,557
Mo0.1,-381,0.13,-215,3.80,1214,-,761,1429
Mo0.5,-493,0.20,-219,4.10,1164,-,755,1383
Mo0.8,-551,0.41,-189,5.11,1182,-,476,1371
