Repository: AravindanIITM18/MaterialsDataExtraction

File: Table Extraction/Property extraction pipeline/articles_16_march2/articles_16_march2/10.1016.j.intermet.2011.10.010/tables/Table 2.csv
Alloy,Zone,Co,Cr,Fe,Ni,Ti,Al
Al0.5,Nominal,18.2,18.2,18.2,18.2,18.2,9.0
Al0.5,E(A),13.62,36.18,26.93,10.45,8.64,3.04
Al0.5,Dendrite,24.66,5.13,9.82,26.62,20.36,12.62
Al0.5,Interdendrite,15.55,27.58,31.63,10.78,12.75,1.97
Al1.0,Nominal,16.6,16.6,16.7,16.7,16.7,16.7
Al1.0,E(A),14.71,33.52,27.39,12.53,8.54,6.36
Al1.0,Dendrite,21.91,13.08,14.44,22.47,17.51,20.31
Al1.0,Interdendrite,16.41,24.92,29.33,14.11,13.25,5.24
Al1.5,Nominal,15.4,15.4,15.4,15.4,15.4,23.0
Al1.5,Dendrite,22.87,9.49,14.44,22.51,17.40,24.55
Al1.5,Interdendrite,15.90,23.27,22.18,15.12,14.20,13.89
Al2.0,Nominal,14.3,14.3,14.3,14.3,14.3,28.5
Al2.0,Dendrite,17.64,9.63,11.84,18.81,17.29,30.63
Al2.0,Interdendrite,8.75,42.89,28.87,4.79,5.13,11.21

File: Table Extraction/Property extraction pipeline/articles_16_march2/articles_16_march2/10.1016.j.intermet.2011.10.010/tables/Table 3.csv
Alloy,Zone,Co,Cr,Fe,Ni,Ti,Al
Al0.5,Nominal,18.2,18.2,18.2,18.2,18.2,9.0
Al0.5,Dendrite,20.55,5.16,9.83,26.80,20.35,12.77
Al0.5,Interdendrite,13.28,36.30,33.86,7.10,7.99,0.67
Al1.0,Nominal,16.6,16.6,16.7,16.7,16.7,16.7
Al1.0,Dendrite,24.25,5.66,10.13,26.35,20.62,18.46
Al1.0,Interdendrite,15.55,29.74,33.05,10.02,10.27,6.05
Al1.5,Nominal,15.4,15.4,15.4,15.4,15.4,23.0
Al1.5,Dendrite,26.06,6.31,10.99,23.84,18.11,25.36
Al1.5,Interdendrite,14.98,26.31,23.14,13.97,13.01,9.73
Al2.0,Nominal,14.3,14.3,14.3,14.3,14.3,28.5
Al2.0,Dendrite,18.96,7.99,12.45,20.67,12.26,27.67
Al2.0,Interdendrite,9.35,41.31,28.15,5.57,5.28,10.34

File: Table Extraction/Property extraction pipeline/articles_16_march2/articles_16_march2/10.1016.j.intermet.2011.10.010/tables/Table 4.csv
Alloy system,Hmix (KJ/mol),d,Smix (J/K*mol),Phase composition
CoCrFeNiCu,3.2,1.09,13.38,Ss
CoCrFeNiAl,-12.32,5.25,13.38,Ss + IC
CoCrFeNiMn,-4.8,0.924,13.38,Ss
CoCrFeNiTi,-16.16,6.42,13.38,Ss + IC
CrFeNiCuAl,-4.64,5.98,13.38,Ss + IC
CoCrFeNiV,-8.8,2.77,13.38,Ss
CoCrFeNiCuAl,-4.78,4.82,14.90,Ss + IC
CoCrFeNiTiAl,-20.44,6.57,14.90,Ss + IC
CoCrFeNiMnAl,-11.89,4.92,14.90,Ss + IC
CoCrFeNiCuAlTi,-13.80,6.23,16.18,Ss + IC
CoCrFeNiCuAlMn,-5.5,4.32,16.18,Ss + IC
CoCrFeNiCuAlMnTiV,-12.59,5.75,18.27,Ss + IC
