Repository: AravindanIITM18/MaterialsDataExtraction

File: Table Extraction/Property extraction pipeline/articles_16_march2/articles_16_march2/10.1016.j.jallcom.2009.08.090/tables/Table 2.csv
Sample,Lattice constant (A),Lattice constant (A),Hardness (Hv)
,FCC phase,BCC phase,
C-0,3.559,-,116.0+-3
C-0.25,3.567,-,110.0+-2
C-0.375,3.560,-,130.8+-0.5
C-0.50,3.574,2.854,159.0+-2
C-0.75,3.569,2.861,388.0+-5
C-0.875,-,2.860,538.0+-12
C-1.00,-,2.869,484.0+-26
C-1.25,-,2.860,487.0+-19
C-1.50,-,2.866,484.0+-5
C-2.00,-,2.867,509.0+-27

File: Table Extraction/Property extraction pipeline/articles_16_march2/articles_16_march2/10.1016.j.jallcom.2009.08.090/tables/Table 4.csv
Sample,Lattice constant (A),Lattice constant (A),Hardness (Hv)
,FCC phase,BCC phase,
H-0,3.561,-,113.0+-0.4
H-0.25,3.573,-,113.0+-4
H-0.375,3.569,N/A,196.0+-2
H-0.50,3.591,2.873,209.0+-12
H-0.75,3.589,2.873,280.0+-3
H-0.875,3.577,2.869,361.0+-7
H-1.00,3.583,2.862,433.0+-22
H-1.25,-,2.866,499.0+-23
H-1.50,-,2.871,517.3+-21
H-2.00,-,2.866,512.4+-18
