Repository: AravindanIITM18/MaterialsDataExtraction

File: Table Extraction/Property extraction pipeline/articles_16_march2/articles_16_march2/10.1016.j.msea.2011.11.044/tables/Table 3.csv
HEAs,Mechanically alloyed powder,Mechanically alloyed powder,Sintered compact,Sintered compact
,Crystallite size (nm),Strain (%),Crystallite size (nm),Strain (%)
AlCoCrCuFe,10,0.50,74,0.09
NiCoCrCuFe,7.0,1.00,27,0.14
NiCoCrFe,6.0,0.83,13,0.00
NiCoCuFe,9.0,0.73,16,0.05
NiCoFe,10,0.98,25,0.00

File: Table Extraction/Property extraction pipeline/articles_16_march2/articles_16_march2/10.1016.j.msea.2011.11.044/tables/Table 5.csv
HEAs,Entropy of mixing (DS mix) (R =8.314J/molK),Enthalpy of mixing (kJ/mol) (DH mix),Atomic size difference (%) (d)
AlCoCrCuFe,1.61R,-2.56,4.99
NiCoCrCuFe,1.61R,3.20,1.07
NiCoCrFe,1.34R,-3.75,1.03
NiCoCuFe,1.34R,5.00,1.03
NiCoFe,1.10R,-1.33,0.76
