Repository: AravindanIITM18/MaterialsDataExtraction

File: Table Extraction/Property extraction pipeline/articles_16_march2/articles_16_march2/10.1016.j.wear.2005.12.008/tables/Table 1.csv
x-Value,Al,Co,Cr,Cu,Fe,Ni
0.5,0.5,0.5,0.5,0.5,0.5,0.5
Nominal,9.09,18.18,18.18,18.18,18.18,18.18
DR (BCC),5.5,21.2,23.9,9.4,22.7,17.2
ID (Cu-rich),12.5,5.5,4.0,59.2,5.2,13.6
,,,,,,
1.0,1.0,1.0,1.0,1.0,1.0,1.0
Nominal,16.67,16.67,16.67,16.67,16.67,16.67
DR (BCC),25.5,16.1,17.2,7.4,14.6,19.2
ID (FCC+BCC),13.0,17.3,18.3,17.5,20.0,13.9
ID (Cu-rich),13.3,6.2,4.9,56.9,6.4,12.3
,,,,,,
2.0,2.0,2.0,2.0,2.0,2.0,2.0
Nominal,28.56,14.28,14.28,14.28,14.28,14.28
DR (BCC),31.5,16.8,10.8,9.1,15.0,16.9
ID (Cu-rich),15.1,3.4,4.2,68.2,4.0,5.1

File: Table Extraction/Property extraction pipeline/articles_16_march2/articles_16_march2/10.1016.j.wear.2005.12.008/tables/Table 2.csv
x-Value,Al,Co,Cr,Cu,Fe,Ni,O
0.5,0.5,0.5,0.5,0.5,0.5,0.5,0.5
Nominal,9.09,18.18,18.18,18.18,18.18,18.18,
Worn surface,7.2,16.5,17.3,14.7,17.5,16.2,12.4
Wear debris,6.1,16.4,16.1,15.5,16.5,15.3,16.2
,,,,,,,
1.0,1.0,1.0,1.0,1.0,1.0,1.0,1.0
Nominal,16.67,16.67,16.67,16.67,16.67,16.67,
Worn surface,15.6,13.6,15.7,14.6,13.5,14.5,14.8
Wear debris,13.2,15.3,16.0,14.6,14.3,13.6,18.4
,,,,,,,
2.0,2.0,2.0,2.0,2.0,2.0,2.0,2.0
Nominal,28.56,14.28,14.28,14.28,14.28,14.28,
Worn surface-A,25.1,15.9,14.2,9.1,14.9,14.1,5.6
Worn surface-B,19.4,7.7,6.7,39.8,7.7,9.6,9.2
Wear debris,12.4,6.0,5.5,6.2,6.6,6.0,56.8
